Repository: mowiehe/SSD_IVCVanalysis

# SSD_IVCVanalysis
Analysis of electrical tests of silicon sensors

File: Examples/HEPHY/HPK_ProtoA_300042_HD_UR_1.4E16/iv_inter/log.txt (part 1 of 3)
[16:30:19] [INFO ]  ------------------------------------------
[16:30:19] [INFO ]  Interpad Resistance
[16:30:19] [INFO ]  ------------------------------------------
[16:30:19] [INFO ]  Measure interpad resistance
[16:30:19] [INFO ]  	
[16:30:19] [INFO ]  Start date          : 2022/03/22 16:30:19
[16:30:19] [INFO ]  User                : silicon
[16:30:19] [INFO ]  Host                : HGC-PC
[16:30:19] [INFO ]  Identifier          : HPK_ProtoA_300042_HD_UR_1.4E16
[16:30:19] [INFO ]  Log will be stored to logs/HPK_ProtoA_300042_HD_UR_1.4E16/00_20220322_163019/log.txt
[16:30:19] [INFO ]  	
[16:30:19] [INFO ]  Initialising device.
[16:30:20] [INFO ]  KEITHLEY INSTRUMENTS INC.,MODEL 2410,0804779,C33   Mar 31 2015 09:32:39/A02  /F/H
[16:30:20] [INFO ]  Initialising device.
[16:30:20] [INFO ]  KEITHLEY INSTRUMENTS,MODEL 2470,04485245,1.7.5b

[16:30:20] [INFO ]  Measurement Settings:
[16:30:20] [INFO ]  Power Supply voltage limit:      2.10E+01 V
[16:30:20] [INFO ]  Power Supply current limit:      1.00E-03 A
[16:30:20] [INFO ]  Voltage Delay:                       2.00 s
[16:30:20] [INFO ]  	
[16:30:20] [INFO ]  	
[16:30:20] [INFO ]  Bias Voltage[V]	Interpad Voltage [V]	Interpad Current Mean [A]	Interpad Current Error [A]	Resistance (polynom fit) [Ohm]	Resistance (diff) [Ohm]	dR (fit) [Ohm]	Chi2 of Fit [-]	Total Current [A]	
[16:30:20] [INFO ]  ----------------------------------------------------------------------------------------------------------------------------------------------------------------------------------------------------------------------------------------
[16:30:50] [INFO ]  -1.00E+01	2.62E-06	3.4996E-06	4.04E-09	4.97E+06	4.83E+06	2.39E+04	7.12E+05	-1.62E-05
[16:30:50] [INFO ]  -1.00E+01	5.00E-01	3.6012E-06	2.70E-10	4.97E+06	4.83E+06	2.39E+04	7.12E+05	-1.62E-05
[16:30:50] [INFO ]  -1.00E+01	1.00E+00	3.7102E-06	1.55E-10	4.97E+06	4.83E+06	2.39E+04	7.12E+05	-1.62E-05
[16:30:50] [INFO ]  -1.00E+01	1.50E+00	3.8193E-06	1.73E-11	4.97E+06	4.83E+06	2.39E+04	7.12E+05	-1.62E-05
[16:30:50] [INFO ]  -1.00E+01	2.00E+00	3.9273E-06	4.64E-11	4.97E+06	4.83E+06	2.39E+04	7.12E+05	-1.62E-05
[16:30:50] [INFO ]  -1.00E+01	2.50E+00	4.0330E-06	7.16E-11	4.97E+06	4.83E+06	2.39E+04	7.12E+05	-1.62E-05
[16:30:50] [INFO ]  -1.00E+01	3.00E+00	4.1366E-06	9.20E-12	4.97E+06	4.83E+06	2.39E+04	7.12E+05	-1.62E-05
[16:30:50] [INFO ]  -1.00E+01	3.50E+00	4.2388E-06	1.15E-10	4.97E+06	4.83E+06	2.39E+04	7.12E+05	-1.62E-05
[16:30:50] [INFO ]  -1.00E+01	4.00E+00	4.3379E-06	1.49E-10	4.97E+06	4.83E+06	2.39E+04	7.12E+05	-1.62E-05
[16:30:50] [INFO ]  -1.00E+01	4.50E+00	4.4361E-06	6.94E-12	4.97E+06	4.83E+06	2.39E+04	7.12E+05	-1.62E-05
[16:30:50] [INFO ]  -1.00E+01	5.00E+00	4.5324E-06	3.19E-11	4.97E+06	4.83E+06	2.39E+04	7.12E+05	-1.62E-05
[16:31:21] [INFO ]  -2.00E+01	-1.37E-06	5.1569E-06	4.17E-11	5.89E+06	5.97E+06	2.90E+04	3.74E+05	-2.34E-05
[16:31:21] [INFO ]  -2.00E+01	5.00E-01	5.2465E-06	3.04E-11	5.89E+06	5.97E+06	2.90E+04	3.74E+05	-2.34E-05
[16:31:21] [INFO ]  -2.00E+01	1.00E+00	5.3347E-06	1.41E-12	5.89E+06	5.97E+06	2.90E+04	3.74E+05	-2.34E-05
[16:31:21] [INFO ]  -2.00E+01	1.50E+00	5.4220E-06	2.07E-11	5.89E+06	5.97E+06	2.90E+04	3.74E+05	-2.34E-05
[16:31:21] [INFO ]  -2.00E+01	2.00E+00	5.5083E-06	3.34E-11	5.89E+06	5.97E+06	2.90E+04	3.74E+05	-2.34E-05
[16:31:21] [INFO ]  -2.00E+01	2.50E+00	5.5935E-06	1.85E-11	5.89E+06	5.97E+06	2.90E+04	3.74E+05	-2.34E-05
[16:31:21] [INFO ]  -2.00E+01	3.00E+00	5.6772E-06	2.71E-11	5.89E+06	5.97E+06	2.90E+04	3.74E+05	-2.34E-05
[16:31:21] [INFO ]  -2.00E+01	3.50E+00	5.7595E-06	2.22E-11	5.89E+06	5.97E+06	2.90E+04	3.74E+05	-2.34E-05
[16:31:21] [INFO ]  -2.00E+01	4.00E+00	5.8418E-06	4.36E-11	5.89E+06	5.97E+06	2.90E+04	3.74E+05	-2.34E-05
[16:31:21] [INFO ]  -2.00E+01	4.50E+00	5.9216E-06	6.17E-11	5.89E+06	5.97E+06	2.90E+04	3.74E+05	-2.34E-05
[16:31:21] [INFO ]  -2.00E+01	5.00E+00	6.0004E-06	2.85E-11	5.89E+06	5.97E+06	2.90E+04	3.74E+05	-2.34E-05
[16:31:52] [INFO ]  -3.00E+01	-1.25E-06	6.4633E-06	1.31E-10	6.53E+06	6.62E+06	3.74E+04	7.44E+04	-2.91E-05
[16:31:52] [INFO ]  -3.00E+01	5.00E-01	6.5430E-06	5.05E-11	6.53E+06	6.62E+06	3.74E+04	7.44E+04	-2.91E-05
[16:31:52] [INFO ]  -3.00E+01	1.00E+00	6.6228E-06	3.99E-11	6.53E+06	6.62E+06	3.74E+04	7.44E+04	-2.91E-05
[16:31:52] [INFO ]  -3.00E+01	1.50E+00	6.7015E-06	3.88E-11	6.53E+06	6.62E+06	3.74E+04	7.44E+04	-2.91E-05
[16:31:52] [INFO ]  -3.00E+01	2.00E+00	6.7793E-06	1.04E-10	6.53E+06	6.62E+06	3.74E+04	7.44E+04	-2.91E-05
[16:31:52] [INFO ]  -3.00E+01	2.50E+00	6.8553E-06	8.41E-11	6.53E+06	6.62E+06	3.74E+04	7.44E+04	-2.91E-05
[16:31:52] [INFO ]  -3.00E+01	3.00E+00	6.9313E-06	2.03E-11	6.53E+06	6.62E+06	3.74E+04	7.44E+04	-2.91E-05
[16:31:52] [INFO ]  -3.00E+01	3.50E+00	7.0045E-06	1.25E-10	6.53E+06	6.62E+06	3.74E+04	7.44E+04	-2.91E-05
[16:31:52] [INFO ]  -3.00E+01	4.00E+00	7.0784E-06	1.40E-10	6.53E+06	6.62E+06	3.74E+04	7.44E+04	-2.91E-05
[16:31:52] [INFO ]  -3.00E+01	4.50E+00	7.1508E-06	4.80E-11	6.53E+06	6.62E+06	3.74E+04	7.44E+04	-2.91E-05
[16:31:52] [INFO ]  -3.00E+01	5.00E+00	7.2227E-06	1.14E-10	6.53E+06	6.62E+06	3.74E+04	7.44E+04	-2.91E-05
[16:32:23] [INFO ]  -4.00E+01	-1.14E-07	7.6085E-06	5.39E-11	7.12E+06	7.05E+06	3.34E+04	2.00E+05	-3.42E-05
[16:32:23] [INFO ]  -4.00E+01	5.00E-01	7.6836E-06	4.11E-11	7.12E+06	7.05E+06	3.34E+04	2.00E+05	-3.42E-05
[16:32:23] [INFO ]  -4.00E+01	1.00E+00	7.7584E-06	4.00E-11	7.12E+06	7.05E+06	3.34E+04	2.00E+05	-3.42E-05
[16:32:23] [INFO ]  -4.00E+01	1.50E+00	7.8325E-06	3.65E-11	7.12E+06	7.05E+06	3.34E+04	2.00E+05	-3.42E-05
[16:32:23] [INFO ]  -4.00E+01	2.00E+00	7.9057E-06	1.42E-11	7.12E+06	7.05E+06	3.34E+04	2.00E+05	-3.42E-05
[16:32:23] [INFO ]  -4.00E+01	2.50E+00	7.9775E-06	6.14E-11	7.12E+06	7.05E+06	3.34E+04	2.00E+05	-3.42E-05
[16:32:23] [INFO ]  -4.00E+01	3.00E+00	8.0495E-06	1.22E-10	7.12E+06	7.05E+06	3.34E+04	2.00E+05	-3.42E-05
[16:32:23] [INFO ]  -4.00E+01	3.50E+00	8.1179E-06	1.14E-10	7.12E+06	7.05E+06	3.34E+04	2.00E+05	-3.42E-05
[16:32:23] [INFO ]  -4.00E+01	4.00E+00	8.1874E-06	7.64E-11	7.12E+06	7.05E+06	3.34E+04	2.00E+05	-3.42E-05
[16:32:23] [INFO ]  -4.00E+01	4.50E+00	8.2551E-06	2.17E-11	7.12E+06	7.05E+06	3.34E+04	2.00E+05	-3.42E-05
[16:32:23] [INFO ]  -4.00E+01	5.00E+00	8.3215E-06	6.04E-11	7.12E+06	7.05E+06	3.34E+04	2.00E+05	-3.42E-05
[16:32:54] [INFO ]  -5.00E+01	3.97E-07	8.6411E-06	1.12E-10	7.43E+06	7.35E+06	5.38E+04	2.18E+05	-3.89E-05
[16:32:54] [INFO ]  -5.00E+01	5.00E-01	8.7133E-06	2.86E-11	7.43E+06	7.35E+06	5.38E+04	2.18E+05	-3.89E-05
[16:32:54] [INFO ]  -5.00E+01	1.00E+00	8.7843E-06	7.38E-11	7.43E+06	7.35E+06	5.38E+04	2.18E+05	-3.89E-05
[16:32:54] [INFO ]  -5.00E+01	1.50E+00	8.8570E-06	5.16E-11	7.43E+06	7.35E+06	5.38E+04	2.18E+05	-3.89E-05
[16:32:54] [INFO ]  -5.00E+01	2.00E+00	8.9269E-06	4.39E-11	7.43E+06	7.35E+06	5.38E+04	2.18E+05	-3.89E-05
[16:32:54] [INFO ]  -5.00E+01	2.50E+00	8.9961E-06	2.15E-11	7.43E+06	7.35E+06	5.38E+04	2.18E+05	-3.89E-05
[16:32:54] [INFO ]  -5.00E+01	3.00E+00	9.0641E-06	4.71E-11	7.43E+06	7.35E+06	5.38E+04	2.18E+05	-3.89E-05
[16:32:54] [INFO ]  -5.00E+01	3.50E+00	9.1317E-06	5.01E-11	7.43E+06	7.35E+06	5.38E+04	2.18E+05	-3.89E-05
[16:32:54] [INFO ]  -5.00E+01	4.00E+00	9.1976E-06	5.05E-11	7.43E+06	7.35E+06	5.38E+04	2.18E+05	-3.89E-05
[16:32:54] [INFO ]  -5.00E+01	4.50E+00	9.2616E-06	2.52E-11	7.43E+06	7.35E+06	5.38E+04	2.18E+05	-3.89E-05
[16:32:54] [INFO ]  -5.00E+01	5.00E+00	9.3251E-06	2.17E-11	7.43E+06	7.35E+06	5.38E+04	2.18E+05	-3.89E-05
[16:33:25] [INFO ]  -6.00E+01	5.68E-07	9.5887E-06	8.34E-11	7.36E+06	7.52E+06	2.36E+04	6.39E+04	-4.33E-05
[16:33:25] [INFO ]  -6.00E+01	5.00E-01	9.6594E-06	1.70E-11	7.36E+06	7.52E+06	2.36E+04	6.39E+04	-4.33E-05
[16:33:25] [INFO ]  -6.00E+01	1.00E+00	9.7292E-06	8.12E-11	7.36E+06	7.52E+06	2.36E+04	6.39E+04	-4.33E-05
[16:33:25] [INFO ]  -6.00E+01	1.50E+00	9.7990E-06	4.65E-11	7.36E+06	7.52E+06	2.36E+04	6.39E+04	-4.33E-05
[16:33:25] [INFO ]  -6.00E+01	2.00E+00	9.8674E-06	5.26E-11	7.36E+06	7.52E+06	2.36E+04	6.39E+04	-4.33E-05
[16:33:25] [INFO ]  -6.00E+01	2.50E+00	9.9366E-06	2.10E-10	7.36E+06	7.52E+06	2.36E+04	6.39E+04	-4.33E-05
[16:33:25] [INFO ]  -6.00E+01	3.00E+00	1.0002E-05	3.56E-11	7.36E+06	7.52E+06	2.36E+04	6.39E+04	-4.33E-05
[16:33:25] [INFO ]  -6.00E+01	3.50E+00	1.0067E-05	3.09E-11	7.36E+06	7.52E+06	2.36E+04	6.39E+04	-4.33E-05
[16:33:25] [INFO ]  -6.00E+01	4.00E+00	1.0132E-05	2.01E-10	7.36E+06	7.52E+06	2.36E+04	6.39E+04	-4.33E-05
[16:33:25] [INFO ]  -6.00E+01	4.50E+00	1.0195E-05	4.55E-11	7.36E+06	7.52E+06	2.36E+04	6.39E+04	-4.33E-05
[16:33:25] [INFO ]  -6.00E+01	5.00E+00	1.0258E-05	1.05E-10	7.36E+06	7.52E+06	2.36E+04	6.39E+04	-4.33E-05
[16:33:56] [INFO ]  -7.00E+01	-2.33E-06	1.0481E-05	1.28E-10	7.51E+06	7.61E+06	2.44E+04	5.34E+04	-4.74E-05
[16:33:56] [INFO ]  -7.00E+01	5.00E-01	1.0552E-05	8.22E-11	7.51E+06	7.61E+06	2.44E+04	5.34E+04	-4.74E-05
[16:33:56] [INFO ]  -7.00E+01	1.00E+00	1.0622E-05	2.16E-11	7.51E+06	7.61E+06	2.44E+04	5.34E+04	-4.74E-05
[16:33:56] [INFO ]  -7.00E+01	1.50E+00	1.0691E-05	5.44E-11	7.51E+06	7.61E+06	2.44E+04	5.34E+04	-4.74E-05
[16:33:56] [INFO ]  -7.00E+01	2.00E+00	1.0759E-05	4.03E-11	7.51E+06	7.61E+06	2.44E+04	5.34E+04	-4.74E-05
[16:33:56] [INFO ]  -7.00E+01	2.50E+00	1.0825E-05	4.78E-11	7.51E+06	7.61E+06	2.44E+04	5.34E+04	-4.74E-05
[16:33:56] [INFO ]  -7.00E+01	3.00E+00	1.0891E-05	9.18E-11	7.51E+06	7.61E+06	2.44E+04	5.34E+04	-4.74E-05
[16:33:56] [INFO ]  -7.00E+01	3.50E+00	1.0957E-05	4.64E-11	7.51E+06	7.61E+06	2.44E+04	5.34E+04	-4.74E-05
[16:33:56] [INFO ]  -7.00E+01	4.00E+00	1.1021E-05	3.09E-11	7.51E+06	7.61E+06	2.44E+04	5.34E+04	-4.74E-05
[16:33:56] [INFO ]  -7.00E+01	4.50E+00	1.1083E-05	2.00E-10	7.51E+06	7.61E+06	2.44E+04	5.34E+04	-4.74E-05
[16:33:56] [INFO ]  -7.00E+01	5.00E+00	1.1143E-05	7.04E-11	7.51E+06	7.61E+06	2.44E+04	5.34E+04	-4.74E-05
[16:34:28] [INFO ]  -8.00E+01	-3.87E-06	1.1333E-05	1.31E-10	7.70E+06	7.76E+06	6.42E+04	1.47E+05	-5.15E-05
[16:34:28] [INFO ]  -8.00E+01	5.00E-01	1.1402E-05	7.32E-11	7.70E+06	7.76E+06	6.42E+04	1.47E+05	-5.15E-05
[16:34:28] [INFO ]  -8.00E+01	1.00E+00	1.1470E-05	2.49E-11	7.70E+06	7.76E+06	6.42E+04	1.47E+05	-5.15E-05
[16:34:28] [INFO ]  -8.00E+01	1.50E+00	1.1538E-05	1.10E-10	7.70E+06	7.76E+06	6.42E+04	1.47E+05	-5.15E-05
[16:34:28] [INFO ]  -8.00E+01	2.00E+00	1.1605E-05	1.03E-10	7.70E+06	7.76E+06	6.42E+04	1.47E+05	-5.15E-05
[16:34:28] [INFO ]  -8.00E+01	2.50E+00	1.1671E-05	3.09E-11	7.70E+06	7.76E+06	6.42E+04	1.47E+05	-5.15E-05
[16:34:28] [INFO ]  -8.00E+01	3.00E+00	1.1735E-05	2.05E-11	7.70E+06	7.76E+06	6.42E+04	1.47E+05	-5.15E-05
[16:34:28] [INFO ]  -8.00E+01	3.50E+00	1.1798E-05	5.31E-11	7.70E+06	7.76E+06	6.42E+04	1.47E+05	-5.15E-05
[16:34:28] [INFO ]  -8.00E+01	4.00E+00	1.1861E-05	4.90E-11	7.70E+06	7.76E+06	6.42E+04	1.47E+05	-5.15E-05
[16:34:28] [INFO ]  -8.00E+01	4.50E+00	1.1922E-05	4.50E-11	7.70E+06	7.76E+06	6.42E+04	1.47E+05	-5.15E-05
[16:34:28] [INFO ]  -8.00E+01	5.00E+00	1.1982E-05	3.68E-11	7.70E+06	7.76E+06	6.42E+04	1.47E+05	-5.15E-05
[16:34:59] [INFO ]  -9.00E+01	-2.67E-06	1.2139E-05	1.59E-10	7.74E+06	7.77E+06	2.05E+04	1.61E+04	-5.53E-05
[16:34:59] [INFO ]  -9.00E+01	5.00E-01	1.2207E-05	1.22E-10	7.74E+06	7.77E+06	2.05E+04	1.61E+04	-5.53E-05
[16:34:59] [INFO ]  -9.00E+01	1.00E+00	1.2274E-05	4.03E-11	7.74E+06	7.77E+06	2.05E+04	1.61E+04	-5.53E-05
[16:34:59] [INFO ]  -9.00E+01	1.50E+00	1.2341E-05	1.14E-10	7.74E+06	7.77E+06	2.05E+04	1.61E+04	-5.53E-05
[16:34:59] [INFO ]  -9.00E+01	2.00E+00	1.2407E-05	6.38E-11	7.74E+06	7.77E+06	2.05E+04	1.61E+04	-5.53E-05
[16:34:59] [INFO ]  -9.00E+01	2.50E+00	1.2473E-05	1.52E-10	7.74E+06	7.77E+06	2.05E+04	1.61E+04	-5.53E-05
[16:34:59] [INFO ]  -9.00E+01	3.00E+00	1.2538E-05	6.55E-11	7.74E+06	7.77E+06	2.05E+04	1.61E+04	-5.53E-05
[16:34:59] [INFO ]  -9.00E+01	3.50E+00	1.2602E-05	4.71E-11	7.74E+06	7.77E+06	2.05E+04	1.61E+04	-5.53E-05
[16:34:59] [INFO ]  -9.00E+01	4.00E+00	1.2663E-05	1.25E-11	7.74E+06	7.77E+06	2.05E+04	1.61E+04	-5.53E-05
[16:34:59] [INFO ]  -9.00E+01	4.50E+00	1.2725E-05	1.68E-10	7.74E+06	7.77E+06	2.05E+04	1.61E+04	-5.53E-05
[16:34:59] [INFO ]  -9.00E+01	5.00E+00	1.2786E-05	2.07E-10	7.74E+06	7.77E+06	2.05E+04	1.61E+04	-5.53E-05
[16:35:31] [INFO ]  -1.00E+02	-2.67E-06	1.2920E-05	1.70E-10	7.82E+06	7.81E+06	2.28E+04	4.30E+04	-5.91E-05
[16:35:31] [INFO ]  -1.00E+02	5.00E-01	1.2988E-05	1.01E-10	7.82E+06	7.81E+06	2.28E+04	4.30E+04	-5.91E-05
[16:35:31] [INFO ]  -1.00E+02	1.00E+00	1.3056E-05	2.94E-11	7.82E+06	7.81E+06	2.28E+04	4.30E+04	-5.91E-05
[16:35:31] [INFO ]  -1.00E+02	1.50E+00	1.3125E-05	1.56E-10	7.82E+06	7.81E+06	2.28E+04	4.30E+04	-5.91E-05
[16:35:31] [INFO ]  -1.00E+02	2.00E+00	1.3190E-05	5.89E-11	7.82E+06	7.81E+06	2.28E+04	4.30E+04	-5.91E-05
[16:35:31] [INFO ]  -1.00E+02	2.50E+00	1.3254E-05	1.48E-10	7.82E+06	7.81E+06	2.28E+04	4.30E+04	-5.91E-05
[16:35:31] [INFO ]  -1.00E+02	3.00E+00	1.3318E-05	3.40E-11	7.82E+06	7.81E+06	2.28E+04	4.30E+04	-5.91E-05
[16:35:31] [INFO ]  -1.00E+02	3.50E+00	1.3383E-05	1.17E-10	7.82E+06	7.81E+06	2.28E+04	4.30E+04	-5.91E-05
[16:35:31] [INFO ]  -1.00E+02	4.00E+00	1.3445E-05	4.19E-11	7.82E+06	7.81E+06	2.28E+04	4.30E+04	-5.91E-05
[16:35:31] [INFO ]  -1.00E+02	4.50E+00	1.3505E-05	1.25E-11	7.82E+06	7.81E+06	2.28E+04	4.30E+04	-5.91E-05
[16:35:31] [INFO ]  -1.00E+02	5.00E+00	1.3564E-05	1.25E-10	7.82E+06	7.81E+06	2.28E+04	4.30E+04	-5.91E-05
[16:36:02] [INFO ]  -1.10E+02	-3.24E-06	1.3672E-05	1.39E-10	8.01E+06	7.86E+06	6.04E+04	6.05E+04	-6.27E-05
[16:36:02] [INFO ]  -1.10E+02	5.00E-01	1.3742E-05	2.46E-10	8.01E+06	7.86E+06	6.04E+04	6.05E+04	-6.27E-05
[16:36:02] [INFO ]  -1.10E+02	1.00E+00	1.3806E-05	8.99E-11	8.01E+06	7.86E+06	6.04E+04	6.05E+04	-6.27E-05
[16:36:02] [INFO ]  -1.10E+02	1.50E+00	1.3875E-05	1.52E-10	8.01E+06	7.86E+06	6.04E+04	6.05E+04	-6.27E-05
[16:36:02] [INFO ]  -1.10E+02	2.00E+00	1.3941E-05	1.11E-10	8.01E+06	7.86E+06	6.04E+04	6.05E+04	-6.27E-05
[16:36:02] [INFO ]  -1.10E+02	2.50E+00	1.4005E-05	4.50E-11	8.01E+06	7.86E+06	6.04E+04	6.05E+04	-6.27E-05
[16:36:02] [INFO ]  -1.10E+02	3.00E+00	1.4069E-05	3.27E-11	8.01E+06	7.86E+06	6.04E+04	6.05E+04	-6.27E-05
[16:36:02] [INFO ]  -1.10E+02	3.50E+00	1.4131E-05	8.16E-12	8.01E+06	7.86E+06	6.04E+04	6.05E+04	-6.27E-05
[16:36:02] [INFO ]  -1.10E+02	4.00E+00	1.4194E-05	1.80E-10	8.01E+06	7.86E+06	6.04E+04	6.05E+04	-6.27E-05
[16:36:02] [INFO ]  -1.10E+02	4.50E+00	1.4254E-05	2.12E-10	8.01E+06	7.86E+06	6.04E+04	6.05E+04	-6.27E-05
[16:36:02] [INFO ]  -1.10E+02	5.00E+00	1.4314E-05	4.99E-11	8.01E+06	7.86E+06	6.04E+04	6.05E+04	-6.27E-05
[16:36:32] [INFO ]  -1.20E+02	-4.89E-06	1.4405E-05	4.50E-11	7.68E+06	7.90E+06	4.38E+04	4.60E+04	-6.63E-05
[16:36:32] [INFO ]  -1.20E+02	5.00E-01	1.4471E-05	6.24E-11	7.68E+06	7.90E+06	4.38E+04	4.60E+04	-6.63E-05
[16:36:32] [INFO ]  -1.20E+02	1.00E+00	1.4538E-05	1.25E-10	7.68E+06	7.90E+06	4.38E+04	4.60E+04	-6.63E-05
[16:36:32] [INFO ]  -1.20E+02	1.50E+00	1.4604E-05	9.98E-11	7.68E+06	7.90E+06	4.38E+04	4.60E+04	-6.63E-05
[16:36:32] [INFO ]  -1.20E+02	2.00E+00	1.4670E-05	4.19E-11	7.68E+06	7.90E+06	4.38E+04	4.60E+04	-6.63E-05
[16:36:32] [INFO ]  -1.20E+02	2.50E+00	1.4733E-05	2.16E-10	7.68E+06	7.90E+06	4.38E+04	4.60E+04	-6.63E-05
[16:36:32] [INFO ]  -1.20E+02	3.00E+00	1.4797E-05	8.26E-11	7.68E+06	7.90E+06	4.38E+04	4.60E+04	-6.63E-05
[16:36:32] [INFO ]  -1.20E+02	3.50E+00	1.4861E-05	5.44E-11	7.68E+06	7.90E+06	4.38E+04	4.60E+04	-6.63E-05
[16:36:32] [INFO ]  -1.20E+02	4.00E+00	1.4921E-05	1.14E-10	7.68E+06	7.90E+06	4.38E+04	4.60E+04	-6.63E-05
[16:36:32] [INFO ]  -1.20E+02	4.50E+00	1.4981E-05	1.52E-10	7.68E+06	7.90E+06	4.38E+04	4.60E+04	-6.63E-05
[16:36:32] [INFO ]  -1.20E+02	5.00E+00	1.5041E-05	9.81E-11	7.68E+06	7.90E+06	4.38E+04	4.60E+04	-6.63E-05
[16:37:03] [INFO ]  -1.30E+02	-2.22E-06	1.5117E-05	5.44E-11	7.79E+06	7.89E+06	4.76E+04	2.92E+04	-6.98E-05
[16:37:03] [INFO ]  -1.30E+02	5.00E-01	1.5182E-05	6.48E-11	7.79E+06	7.89E+06	4.76E+04	2.92E+04	-6.98E-05
[16:37:03] [INFO ]  -1.30E+02	1.00E+00	1.5249E-05	7.76E-11	7.79E+06	7.89E+06	4.76E+04	2.92E+04	-6.98E-05
[16:37:03] [INFO ]  -1.30E+02	1.50E+00	1.5315E-05	2.87E-11	7.79E+06	7.89E+06	4.76E+04	2.92E+04	-6.98E-05
[16:37:03] [INFO ]  -1.30E+02	2.00E+00	1.5376E-05	1.56E-10	7.79E+06	7.89E+06	4.76E+04	2.92E+04	-6.98E-05
[16:37:03] [INFO ]  -1.30E+02	2.50E+00	1.5441E-05	2.25E-10	7.79E+06	7.89E+06	4.76E+04	2.92E+04	-6.98E-05
[16:37:03] [INFO ]  -1.30E+02	3.00E+00	1.5506E-05	2.12E-10	7.79E+06	7.89E+06	4.76E+04	2.92E+04	-6.98E-05
[16:37:03] [INFO ]  -1.30E+02	3.50E+00	1.5570E-05	5.19E-11	7.79E+06	7.89E+06	4.76E+04	2.92E+04	-6.98E-05
[16:37:03] [INFO ]  -1.30E+02	4.00E+00	1.5632E-05	9.03E-11	7.79E+06	7.89E+06	4.76E+04	2.92E+04	-6.98E-05
[16:37:03] [INFO ]  -1.30E+02	4.50E+00	1.5693E-05	7.35E-11	7.79E+06	7.89E+06	4.76E+04	2.92E+04	-6.98E-05
[16:37:03] [INFO ]  -1.30E+02	5.00E+00	1.5752E-05	1.54E-10	7.79E+06	7.89E+06	4.76E+04	2.92E+04	-6.98E-05
[16:37:34] [INFO ]  -1.40E+02	-5.75E-08	1.5812E-05	3.20E-10	7.96E+06	7.90E+06	4.06E+04	8.95E+03	-7.33E-05
[16:37:34] [INFO ]  -1.40E+02	5.00E-01	1.5879E-05	1.18E-10	7.96E+06	7.90E+06	4.06E+04	8.95E+03	-7.33E-05
[16:37:34] [INFO ]  -1.40E+02	1.00E+00	1.5945E-05	1.56E-10	7.96E+06	7.90E+06	4.06E+04	8.95E+03	-7.33E-05
[16:37:34] [INFO ]  -1.40E+02	1.50E+00	1.6009E-05	1.03E-10	7.96E+06	7.90E+06	4.06E+04	8.95E+03	-7.33E-05
[16:37:34] [INFO ]  -1.40E+02	2.00E+00	1.6072E-05	1.53E-10	7.96E+06	7.90E+06	4.06E+04	8.95E+03	-7.33E-05
[16:37:34] [INFO ]  -1.40E+02	2.50E+00	1.6138E-05	1.64E-10	7.96E+06	7.90E+06	4.06E+04	8.95E+03	-7.33E-05
[16:37:34] [INFO ]  -1.40E+02	3.00E+00	1.6204E-05	1.45E-10	7.96E+06	7.90E+06	4.06E+04	8.95E+03	-7.33E-05
[16:37:34] [INFO ]  -1.40E+02	3.50E+00	1.6268E-05	1.39E-10	7.96E+06	7.90E+06	4.06E+04	8.95E+03	-7.33E-05
[16:37:34] [INFO ]  -1.40E+02	4.00E+00	1.6327E-05	6.60E-11	7.96E+06	7.90E+06	4.06E+04	8.95E+03	-7.33E-05
[16:37:34] [INFO ]  -1.40E+02	4.50E+00	1.6389E-05	1.02E-10	7.96E+06	7.90E+06	4.06E+04	8.95E+03	-7.33E-05
[16:37:34] [INFO ]  -1.40E+02	5.00E+00	1.6449E-05	5.56E-11	7.96E+06	7.90E+06	4.06E+04	8.95E+03	-7.33E-05
[16:38:06] [INFO ]  -1.50E+02	-1.65E-06	1.6497E-05	9.27E-11	7.91E+06	7.92E+06	3.44E+04	1.63E+04	-7.67E-05
[16:38:06] [INFO ]  -1.50E+02	5.00E-01	1.6562E-05	1.47E-10	7.91E+06	7.92E+06	3.44E+04	1.63E+04	-7.67E-05
[16:38:06] [INFO ]  -1.50E+02	1.00E+00	1.6628E-05	5.79E-11	7.91E+06	7.92E+06	3.44E+04	1.63E+04	-7.67E-05
[16:38:06] [INFO ]  -1.50E+02	1.50E+00	1.6692E-05	1.64E-10	7.91E+06	7.92E+06	3.44E+04	1.63E+04	-7.67E-05
[16:38:06] [INFO ]  -1.50E+02	2.00E+00	1.6759E-05	4.24E-11	7.91E+06	7.92E+06	3.44E+04	1.63E+04	-7.67E-05
[16:38:06] [INFO ]  -1.50E+02	2.50E+00	1.6823E-05	6.24E-11	7.91E+06	7.92E+06	3.44E+04	1.63E+04	-7.67E-05
[16:38:06] [INFO ]  -1.50E+02	3.00E+00	1.6886E-05	3.31E-10	7.91E+06	7.92E+06	3.44E+04	1.63E+04	-7.67E-05
[16:38:06] [INFO ]  -1.50E+02	3.50E+00	1.6948E-05	4.78E-11	7.91E+06	7.92E+06	3.44E+04	1.63E+04	-7.67E-05
[16:38:06] [INFO ]  -1.50E+02	4.00E+00	1.7010E-05	6.80E-11	7.91E+06	7.92E+06	3.44E+04	1.63E+04	-7.67E-05
[16:38:06] [INFO ]  -1.50E+02	4.50E+00	1.7072E-05	5.10E-11	7.91E+06	7.92E+06	3.44E+04	1.63E+04	-7.67E-05
[16:38:06] [INFO ]  -1.50E+02	5.00E+00	1.7130E-05	2.74E-10	7.91E+06	7.92E+06	3.44E+04	1.63E+04	-7.67E-05
[16:38:37] [INFO ]  -1.60E+02	-1.19E-06	1.7165E-05	3.74E-11	7.87E+06	7.94E+06	3.46E+04	2.94E+04	-8.01E-05
[16:38:37] [INFO ]  -1.60E+02	5.00E-01	1.7230E-05	9.03E-11	7.87E+06	7.94E+06	3.46E+04	2.94E+04	-8.01E-05
[16:38:37] [INFO ]  -1.60E+02	1.00E+00	1.7293E-05	2.01E-10	7.87E+06	7.94E+06	3.46E+04	2.94E+04	-8.01E-05
[16:38:37] [INFO ]  -1.60E+02	1.50E+00	1.7359E-05	6.65E-11	7.87E+06	7.94E+06	3.46E+04	2.94E+04	-8.01E-05
[16:38:37] [INFO ]  -1.60E+02	2.00E+00	1.7421E-05	6.60E-11	7.87E+06	7.94E+06	3.46E+04	2.94E+04	-8.01E-05
[16:38:37] [INFO ]  -1.60E+02	2.50E+00	1.7486E-05	1.68E-10	7.87E+06	7.94E+06	3.46E+04	2.94E+04	-8.01E-05
[16:38:37] [INFO ]  -1.60E+02	3.00E+00	1.7551E-05	1.03E-10	7.87E+06	7.94E+06	3.46E+04	2.94E+04	-8.01E-05
[16:38:37] [INFO ]  -1.60E+02	3.50E+00	1.7614E-05	1.21E-10	7.87E+06	7.94E+06	3.46E+04	2.94E+04	-8.01E-05
[16:38:37] [INFO ]  -1.60E+02	4.00E+00	1.7676E-05	1.89E-11	7.87E+06	7.94E+06	3.46E+04	2.94E+04	-8.01E-05
[16:38:37] [INFO ]  -1.60E+02	4.50E+00	1.7737E-05	2.62E-11	7.87E+06	7.94E+06	3.46E+04	2.94E+04	-8.01E-05
[16:38:37] [INFO ]  -1.60E+02	5.00E+00	1.7797E-05	4.50E-11	7.87E+06	7.94E+06	3.46E+04	2.94E+04	-8.01E-05
[16:39:08] [INFO ]  -1.70E+02	-1.25E-06	1.7818E-05	7.41E-11	7.73E+06	7.90E+06	4.19E+04	1.54E+04	-8.34E-05
[16:39:08] [INFO ]  -1.70E+02	5.00E-01	1.7885E-05	1.44E-10	7.73E+06	7.90E+06	4.19E+04	1.54E+04	-8.34E-05
[16:39:08] [INFO ]  -1.70E+02	1.00E+00	1.7949E-05	2.37E-10	7.73E+06	7.90E+06	4.19E+04	1.54E+04	-8.34E-05
[16:39:08] [INFO ]  -1.70E+02	1.50E+00	1.8016E-05	9.74E-11	7.73E+06	7.90E+06	4.19E+04	1.54E+04	-8.34E-05
[16:39:08] [INFO ]  -1.70E+02	2.00E+00	1.8081E-05	7.26E-11	7.73E+06	7.90E+06	4.19E+04	1.54E+04	-8.34E-05
[16:39:08] [INFO ]  -1.70E+02	2.50E+00	1.8145E-05	3.74E-11	7.73E+06	7.90E+06	4.19E+04	1.54E+04	-8.34E-05
[16:39:08] [INFO ]  -1.70E+02	3.00E+00	1.8207E-05	8.18E-11	7.73E+06	7.90E+06	4.19E+04	1.54E+04	-8.34E-05
[16:39:08] [INFO ]  -1.70E+02	3.50E+00	1.8270E-05	1.49E-10	7.73E+06	7.90E+06	4.19E+04	1.54E+04	-8.34E-05
[16:39:08] [INFO ]  -1.70E+02	4.00E+00	1.8331E-05	1.06E-10	7.73E+06	7.90E+06	4.19E+04	1.54E+04	-8.34E-05
[16:39:08] [INFO ]  -1.70E+02	4.50E+00	1.8395E-05	1.35E-10	7.73E+06	7.90E+06	4.19E+04	1.54E+04	-8.34E-05
[16:39:08] [INFO ]  -1.70E+02	5.00E+00	1.8454E-05	2.22E-10	7.73E+06	7.90E+06	4.19E+04	1.54E+04	-8.34E-05
[16:39:39] [INFO ]  -1.80E+02	-1.02E-06	1.8470E-05	1.09E-10	8.08E+06	7.87E+06	3.17E+04	5.85E+04	-8.68E-05
[16:39:39] [INFO ]  -1.80E+02	5.00E-01	1.8537E-05	1.18E-10	8.08E+06	7.87E+06	3.17E+04	5.85E+04	-8.68E-05
[16:39:39] [INFO ]  -1.80E+02	1.00E+00	1.8605E-05	1.52E-10	8.08E+06	7.87E+06	3.17E+04	5.85E+04	-8.68E-05
[16:39:39] [INFO ]  -1.80E+02	1.50E+00	1.8670E-05	3.07E-10	8.08E+06	7.87E+06	3.17E+04	5.85E+04	-8.68E-05
[16:39:39] [INFO ]  -1.80E+02	2.00E+00	1.8736E-05	1.44E-10	8.08E+06	7.87E+06	3.17E+04	5.85E+04	-8.68E-05
[16:39:39] [INFO ]  -1.80E+02	2.50E+00	1.8800E-05	4.11E-11	8.08E+06	7.87E+06	3.17E+04	5.85E+04	-8.68E-05
[16:39:39] [INFO ]  -1.80E+02	3.00E+00	1.8863E-05	1.51E-10	8.08E+06	7.87E+06	3.17E+04	5.85E+04	-8.68E-05
[16:39:39] [INFO ]  -1.80E+02	3.50E+00	1.8926E-05	4.99E-11	8.08E+06	7.87E+06	3.17E+04	5.85E+04	-8.68E-05
[16:39:39] [INFO ]  -1.80E+02	4.00E+00	1.8988E-05	1.80E-10	8.08E+06	7.87E+06	3.17E+04	5.85E+04	-8.68E-05
[16:39:39] [INFO ]  -1.80E+02	4.50E+00	1.9048E-05	1.63E-10	8.08E+06	7.87E+06	3.17E+04	5.85E+04	-8.68E-05
[16:39:39] [INFO ]  -1.80E+02	5.00E+00	1.9108E-05	2.16E-11	8.08E+06	7.87E+06	3.17E+04	5.85E+04	-8.68E-05
[16:40:11] [INFO ]  -1.90E+02	-1.25E-06	1.9113E-05	5.35E-11	7.81E+06	7.90E+06	3.41E+04	1.48E+04	-9.01E-05
[16:40:11] [INFO ]  -1.90E+02	5.00E-01	1.9177E-05	4.55E-11	7.81E+06	7.90E+06	3.41E+04	1.48E+04	-9.01E-05
[16:40:11] [INFO ]  -1.90E+02	1.00E+00	1.9242E-05	1.30E-10	7.81E+06	7.90E+06	3.41E+04	1.48E+04	-9.01E-05
[16:40:11] [INFO ]  -1.90E+02	1.50E+00	1.9309E-05	2.40E-10	7.81E+06	7.90E+06	3.41E+04	1.48E+04	-9.01E-05
[16:40:11] [INFO ]  -1.90E+02	2.00E+00	1.9373E-05	5.25E-11	7.81E+06	7.90E+06	3.41E+04	1.48E+04	-9.01E-05
[16:40:11] [INFO ]  -1.90E+02	2.50E+00	1.9437E-05	4.08E-11	7.81E+06	7.90E+06	3.41E+04	1.48E+04	-9.01E-05
[16:40:11] [INFO ]  -1.90E+02	3.00E+00	1.9501E-05	1.97E-10	7.81E+06	7.90E+06	3.41E+04	1.48E+04	-9.01E-05
[16:40:11] [INFO ]  -1.90E+02	3.50E+00	1.9564E-05	1.19E-10	7.81E+06	7.90E+06	3.41E+04	1.48E+04	-9.01E-05
[16:40:11] [INFO ]  -1.90E+02	4.00E+00	1.9625E-05	7.41E-11	7.81E+06	7.90E+06	3.41E+04	1.48E+04	-9.01E-05
[16:40:11] [INFO ]  -1.90E+02	4.50E+00	1.9687E-05	5.31E-11	7.81E+06	7.90E+06	3.41E+04	1.48E+04	-9.01E-05
[16:40:11] [INFO ]  -1.90E+02	5.00E+00	1.9747E-05	3.01E-10	7.81E+06	7.90E+06	3.41E+04	1.48E+04	-9.01E-05
[16:40:42] [INFO ]  -2.00E+02	-2.45E-06	1.9741E-05	7.32E-11	7.76E+06	7.90E+06	3.13E+04	6.55E+03	-9.33E-05
[16:40:42] [INFO ]  -2.00E+02	5.00E-01	1.9806E-05	1.84E-10	7.76E+06	7.90E+06	3.13E+04	6.55E+03	-9.33E-05
[16:40:42] [INFO ]  -2.00E+02	1.00E+00	1.9871E-05	1.09E-10	7.76E+06	7.90E+06	3.13E+04	6.55E+03	-9.33E-05
[16:40:42] [INFO ]  -2.00E+02	1.50E+00	1.9937E-05	1.31E-10	7.76E+06	7.90E+06	3.13E+04	6.55E+03	-9.33E-05
[16:40:42] [INFO ]  -2.00E+02	2.00E+00	2.0002E-05	1.33E-10	7.76E+06	7.90E+06	3.13E+04	6.55E+03	-9.33E-05
[16:40:42] [INFO ]  -2.00E+02	2.50E+00	2.0067E-05	4.64E-11	7.76E+06	7.90E+06	3.13E+04	6.55E+03	-9.33E-05
[16:40:42] [INFO ]  -2.00E+02	3.00E+00	2.0130E-05	3.30E-11	7.76E+06	7.90E+06	3.13E+04	6.55E+03	-9.33E-05
[16:40:42] [INFO ]  -2.00E+02	3.50E+00	2.0194E-05	3.86E-11	7.76E+06	7.90E+06	3.13E+04	6.55E+03	-9.33E-05
[16:40:42] [INFO ]  -2.00E+02	4.00E+00	2.0257E-05	1.65E-10	7.76E+06	7.90E+06	3.13E+04	6.55E+03	-9.33E-05
[16:40:42] [INFO ]  -2.00E+02	4.50E+00	2.0315E-05	3.43E-10	7.76E+06	7.90E+06	3.13E+04	6.55E+03	-9.33E-05
[16:40:42] [INFO ]  -2.00E+02	5.00E+00	2.0376E-05	2.42E-10	7.76E+06	7.90E+06	3.13E+04	6.55E+03	-9.33E-05
[16:41:13] [INFO ]  -2.10E+02	-3.64E-06	2.0362E-05	1.28E-10	7.80E+06	7.86E+06	3.74E+04	5.38E+03	-9.65E-05
[16:41:13] [INFO ]  -2.10E+02	5.00E-01	2.0429E-05	1.01E-10	7.80E+06	7.86E+06	3.74E+04	5.38E+03	-9.65E-05
[16:41:13] [INFO ]  -2.10E+02	1.00E+00	2.0492E-05	1.18E-10	7.80E+06	7.86E+06	3.74E+04	5.38E+03	-9.65E-05
[16:41:13] [INFO ]  -2.10E+02	1.50E+00	2.0555E-05	1.67E-10	7.80E+06	7.86E+06	3.74E+04	5.38E+03	-9.65E-05
[16:41:13] [INFO ]  -2.10E+02	2.00E+00	2.0619E-05	2.55E-10	7.80E+06	7.86E+06	3.74E+04	5.38E+03	-9.65E-05
[16:41:13] [INFO ]  -2.10E+02	2.50E+00	2.0687E-05	3.70E-10	7.80E+06	7.86E+06	3.74E+04	5.38E+03	-9.65E-05
[16:41:13] [INFO ]  -2.10E+02	3.00E+00	2.0752E-05	1.40E-10	7.80E+06	7.86E+06	3.74E+04	5.38E+03	-9.65E-05
[16:41:13] [INFO ]  -2.10E+02	3.50E+00	2.0818E-05	2.00E-10	7.80E+06	7.86E+06	3.74E+04	5.38E+03	-9.65E-05
[16:41:13] [INFO ]  -2.10E+02	4.00E+00	2.0881E-05	5.73E-11	7.80E+06	7.86E+06	3.74E+04	5.38E+03	-9.65E-05
[16:41:13] [INFO ]  -2.10E+02	4.50E+00	2.0942E-05	4.64E-11	7.80E+06	7.86E+06	3.74E+04	5.38E+03	-9.65E-05
[16:41:13] [INFO ]  -2.10E+02	5.00E+00	2.1002E-05	1.89E-10	7.80E+06	7.86E+06	3.74E+04	5.38E+03	-9.65E-05
[16:41:45] [INFO ]  -2.20E+02	-1.36E-06	2.0982E-05	1.19E-10	7.83E+06	7.91E+06	2.36E+04	1.66E+03	-9.97E-05
[16:41:45] [INFO ]  -2.20E+02	5.00E-01	2.1045E-05	6.18E-11	7.83E+06	7.91E+06	2.36E+04	1.66E+03	-9.97E-05
[16:41:45] [INFO ]  -2.20E+02	1.00E+00	2.1110E-05	2.13E-10	7.83E+06	7.91E+06	2.36E+04	1.66E+03	-9.97E-05
[16:41:45] [INFO ]  -2.20E+02	1.50E+00	2.1177E-05	1.88E-10	7.83E+06	7.91E+06	2.36E+04	1.66E+03	-9.97E-05
[16:41:45] [INFO ]  -2.20E+02	2.00E+00	2.1240E-05	1.34E-10	7.83E+06	7.91E+06	2.36E+04	1.66E+03	-9.97E-05
[16:41:45] [INFO ]  -2.20E+02	2.50E+00	2.1302E-05	3.09E-10	7.83E+06	7.91E+06	2.36E+04	1.66E+03	-9.97E-05
[16:41:45] [INFO ]  -2.20E+02	3.00E+00	2.1364E-05	1.61E-10	7.83E+06	7.91E+06	2.36E+04	1.66E+03	-9.97E-05
[16:41:45] [INFO ]  -2.20E+02	3.50E+00	2.1431E-05	3.72E-10	7.83E+06	7.91E+06	2.36E+04	1.66E+03	-9.97E-05
[16:41:45] [INFO ]  -2.20E+02	4.00E+00	2.1491E-05	2.04E-10	7.83E+06	7.91E+06	2.36E+04	1.66E+03	-9.97E-05
[16:41:45] [INFO ]  -2.20E+02	4.50E+00	2.1555E-05	2.16E-10	7.83E+06	7.91E+06	2.36E+04	1.66E+03	-9.97E-05
[16:41:45] [INFO ]  -2.20E+02	5.00E+00	2.1614E-05	2.43E-10	7.83E+06	7.91E+06	2.36E+04	1.66E+03	-9.97E-05
[16:42:17] [INFO ]  -2.30E+02	-2.84E-06	2.1585E-05	2.33E-10	7.81E+06	7.76E+06	5.39E+04	1.09E+04	-1.03E-04
[16:42:17] [INFO ]  -2.30E+02	5.00E-01	2.1652E-05	1.36E-10	7.81E+06	7.76E+06	5.39E+04	1.09E+04	-1.03E-04
[16:42:17] [INFO ]  -2.30E+02	1.00E+00	2.1715E-05	3.19E-10	7.81E+06	7.76E+06	5.39E+04	1.09E+04	-1.03E-04
[16:42:17] [INFO ]  -2.30E+02	1.50E+00	2.1782E-05	1.81E-10	7.81E+06	7.76E+06	5.39E+04	1.09E+04	-1.03E-04
[16:42:17] [INFO ]  -2.30E+02	2.00E+00	2.1853E-05	1.72E-10	7.81E+06	7.76E+06	5.39E+04	1.09E+04	-1.03E-04
[16:42:17] [INFO ]  -2.30E+02	2.50E+00	2.1919E-05	1.05E-10	7.81E+06	7.76E+06	5.39E+04	1.09E+04	-1.03E-04
[16:42:17] [INFO ]  -2.30E+02	3.00E+00	2.1983E-05	4.00E-10	7.81E+06	7.76E+06	5.39E+04	1.09E+04	-1.03E-04
[16:42:17] [INFO ]  -2.30E+02	3.50E+00	2.2045E-05	1.81E-10	7.81E+06	7.76E+06	5.39E+04	1.09E+04	-1.03E-04
[16:42:17] [INFO ]  -2.30E+02	4.00E+00	2.2109E-05	3.68E-11	7.81E+06	7.76E+06	5.39E+04	1.09E+04	-1.03E-04
[16:42:17] [INFO ]  -2.30E+02	4.50E+00	2.2172E-05	5.25E-11	7.81E+06	7.76E+06	5.39E+04	1.09E+04	-1.03E-04
[16:42:17] [INFO ]  -2.30E+02	5.00E+00	2.2232E-05	1.79E-10	7.81E+06	7.76E+06	5.39E+04	1.09E+04	-1.03E-04
[16:42:48] [INFO ]  -2.40E+02	-2.10E-06	2.2193E-05	1.93E-10	7.85E+06	7.90E+06	1.07E+04	4.09E+03	-1.06E-04
[16:42:48] [INFO ]  -2.40E+02	5.00E-01	2.2262E-05	3.30E-10	7.85E+06	7.90E+06	1.07E+04	4.09E+03	-1.06E-04
[16:42:48] [INFO ]  -2.40E+02	1.00E+00	2.2331E-05	1.48E-10	7.85E+06	7.90E+06	1.07E+04	4.09E+03	-1.06E-04
[16:42:48] [INFO ]  -2.40E+02	1.50E+00	2.2393E-05	9.10E-11	7.85E+06	7.90E+06	1.07E+04	4.09E+03	-1.06E-04
[16:42:48] [INFO ]  -2.40E+02	2.00E+00	2.2456E-05	3.56E-11	7.85E+06	7.90E+06	1.07E+04	4.09E+03	-1.06E-04
[16:42:48] [INFO ]  -2.40E+02	2.50E+00	2.2523E-05	1.65E-10	7.85E+06	7.90E+06	1.07E+04	4.09E+03	-1.06E-04
[16:42:48] [INFO ]  -2.40E+02	3.00E+00	2.2584E-05	1.57E-10	7.85E+06	7.90E+06	1.07E+04	4.09E+03	-1.06E-04
[16:42:48] [INFO ]  -2.40E+02	3.50E+00	2.2647E-05	4.32E-11	7.85E+06	7.90E+06	1.07E+04	4.09E+03	-1.06E-04
[16:42:48] [INFO ]  -2.40E+02	4.00E+00	2.2710E-05	4.96E-10	7.85E+06	7.90E+06	1.07E+04	4.09E+03	-1.06E-04
[16:42:48] [INFO ]  -2.40E+02	4.50E+00	2.2770E-05	1.53E-10	7.85E+06	7.90E+06	1.07E+04	4.09E+03	-1.06E-04
[16:42:48] [INFO ]  -2.40E+02	5.00E+00	2.2831E-05	3.37E-10	7.85E+06	7.90E+06	1.07E+04	4.09E+03	-1.06E-04
[16:43:19] [INFO ]  -2.50E+02	-3.07E-06	2.2798E-05	7.26E-11	7.73E+06	7.77E+06	6.53E+03	9.43E+02	-1.09E-04
[16:43:19] [INFO ]  -2.50E+02	5.00E-01	2.2862E-05	9.63E-11	7.73E+06	7.77E+06	6.53E+03	9.43E+02	-1.09E-04
[16:43:19] [INFO ]  -2.50E+02	1.00E+00	2.2926E-05	1.05E-10	7.73E+06	7.77E+06	6.53E+03	9.43E+02	-1.09E-04
[16:43:19] [INFO ]  -2.50E+02	1.50E+00	2.2992E-05	8.60E-11	7.73E+06	7.77E+06	6.53E+03	9.43E+02	-1.09E-04
[16:43:19] [INFO ]  -2.50E+02	2.00E+00	2.3056E-05	2.00E-10	7.73E+06	7.77E+06	6.53E+03	9.43E+02	-1.09E-04
[16:43:19] [INFO ]  -2.50E+02	2.50E+00	2.3123E-05	1.35E-10	7.73E+06	7.77E+06	6.53E+03	9.43E+02	-1.09E-04
[16:43:19] [INFO ]  -2.50E+02	3.00E+00	2.3187E-05	1.30E-10	7.73E+06	7.77E+06	6.53E+03	9.43E+02	-1.09E-04
[16:43:19] [INFO ]  -2.50E+02	3.50E+00	2.3250E-05	4.55E-11	7.73E+06	7.77E+06	6.53E+03	9.43E+02	-1.09E-04
[16:43:19] [INFO ]  -2.50E+02	4.00E+00	2.3315E-05	7.04E-11	7.73E+06	7.77E+06	6.53E+03	9.43E+02	-1.09E-04
[16:43:19] [INFO ]  -2.50E+02	4.50E+00	2.3380E-05	3.17E-10	7.73E+06	7.77E+06	6.53E+03	9.43E+02	-1.09E-04
[16:43:19] [INFO ]  -2.50E+02	5.00E+00	2.3441E-05	1.23E-10	7.73E+06	7.77E+06	6.53E+03	9.43E+02	-1.09E-04
[16:43:50] [INFO ]  -2.60E+02	-3.01E-06	2.3402E-05	3.68E-11	7.82E+06	7.85E+06	1.65E+04	9.23E+03	-1.12E-04
[16:43:50] [INFO ]  -2.60E+02	5.00E-01	2.3467E-05	1.14E-10	7.82E+06	7.85E+06	1.65E+04	9.23E+03	-1.12E-04
[16:43:50] [INFO ]  -2.60E+02	1.00E+00	2.3532E-05	4.19E-11	7.82E+06	7.85E+06	1.65E+04	9.23E+03	-1.12E-04
[16:43:50] [INFO ]  -2.60E+02	1.50E+00	2.3598E-05	1.56E-10	7.82E+06	7.85E+06	1.65E+04	9.23E+03	-1.12E-04
[16:43:50] [INFO ]  -2.60E+02	2.00E+00	2.3663E-05	7.26E-11	7.82E+06	7.85E+06	1.65E+04	9.23E+03	-1.12E-04
[16:43:50] [INFO ]  -2.60E+02	2.50E+00	2.3727E-05	2.33E-10	7.82E+06	7.85E+06	1.65E+04	9.23E+03	-1.12E-04
[16:43:50] [INFO ]  -2.60E+02	3.00E+00	2.3787E-05	6.53E-11	7.82E+06	7.85E+06	1.65E+04	9.23E+03	-1.12E-04
[16:43:50] [INFO ]  -2.60E+02	3.50E+00	2.3852E-05	4.78E-11	7.82E+06	7.85E+06	1.65E+04	9.23E+03	-1.12E-04
[16:43:50] [INFO ]  -2.60E+02	4.00E+00	2.3916E-05	1.25E-10	7.82E+06	7.85E+06	1.65E+04	9.23E+03	-1.12E-04
[16:43:50] [INFO ]  -2.60E+02	4.50E+00	2.3978E-05	1.08E-10	7.82E+06	7.85E+06	1.65E+04	9.23E+03	-1.12E-04
[16:43:50] [INFO ]  -2.60E+02	5.00E+00	2.4040E-05	4.92E-11	7.82E+06	7.85E+06	1.65E+04	9.23E+03	-1.12E-04
[16:44:22] [INFO ]  -2.70E+02	-3.01E-06	2.3997E-05	1.21E-10	7.96E+06	7.94E+06	4.51E+04	1.94E+04	-1.16E-04
[16:44:22] [INFO ]  -2.70E+02	5.00E-01	2.4062E-05	1.81E-10	7.96E+06	7.94E+06	4.51E+04	1.94E+04	-1.16E-04
[16:44:22] [INFO ]  -2.70E+02	1.00E+00	2.4129E-05	7.41E-11	7.96E+06	7.94E+06	4.51E+04	1.94E+04	-1.16E-04
[16:44:22] [INFO ]  -2.70E+02	1.50E+00	2.4192E-05	7.87E-11	7.96E+06	7.94E+06	4.51E+04	1.94E+04	-1.16E-04
[16:44:22] [INFO ]  -2.70E+02	2.00E+00	2.4257E-05	7.85E-11	7.96E+06	7.94E+06	4.51E+04	1.94E+04	-1.16E-04
[16:44:22] [INFO ]  -2.70E+02	2.50E+00	2.4320E-05	6.18E-11	7.96E+06	7.94E+06	4.51E+04	1.94E+04	-1.16E-04
[16:44:22] [INFO ]  -2.70E+02	3.00E+00	2.4383E-05	1.25E-11	7.96E+06	7.94E+06	4.51E+04	1.94E+04	-1.16E-04
[16:44:22] [INFO ]  -2.70E+02	3.50E+00	2.4446E-05	1.19E-10	7.96E+06	7.94E+06	4.51E+04	1.94E+04	-1.16E-04
[16:44:22] [INFO ]  -2.70E+02	4.00E+00	2.4510E-05	5.10E-11	7.96E+06	7.94E+06	4.51E+04	1.94E+04	-1.16E-04
[16:44:22] [INFO ]  -2.70E+02	4.50E+00	2.4569E-05	3.88E-10	7.96E+06	7.94E+06	4.51E+04	1.94E+04	-1.16E-04
[16:44:22] [INFO ]  -2.70E+02	5.00E+00	2.4629E-05	6.48E-11	7.96E+06	7.94E+06	4.51E+04	1.94E+04	-1.16E-04
[16:44:54] [INFO ]  -2.80E+02	-1.59E-06	2.4581E-05	1.52E-10	7.72E+06	7.78E+06	1.55E+04	5.33E+03	-1.19E-04
[16:44:54] [INFO ]  -2.80E+02	5.00E-01	2.4642E-05	3.08E-10	7.72E+06	7.78E+06	1.55E+04	5.33E+03	-1.19E-04
[16:44:54] [INFO ]  -2.80E+02	1.00E+00	2.4704E-05	4.06E-10	7.72E+06	7.78E+06	1.55E+04	5.33E+03	-1.19E-04
[16:44:54] [INFO ]  -2.80E+02	1.50E+00	2.4776E-05	3.86E-11	7.72E+06	7.78E+06	1.55E+04	5.33E+03	-1.19E-04
[16:44:54] [INFO ]  -2.80E+02	2.00E+00	2.4840E-05	8.60E-11	7.72E+06	7.78E+06	1.55E+04	5.33E+03	-1.19E-04
[16:44:54] [INFO ]  -2.80E+02	2.50E+00	2.4904E-05	3.18E-10	7.72E+06	7.78E+06	1.55E+04	5.33E+03	-1.19E-04
[16:44:54] [INFO ]  -2.80E+02	3.00E+00	2.4964E-05	1.38E-10	7.72E+06	7.78E+06	1.55E+04	5.33E+03	-1.19E-04
[16:44:54] [INFO ]  -2.80E+02	3.50E+00	2.5035E-05	2.05E-11	7.72E+06	7.78E+06	1.55E+04	5.33E+03	-1.19E-04
[16:44:54] [INFO ]  -2.80E+02	4.00E+00	2.5098E-05	4.64E-11	7.72E+06	7.78E+06	1.55E+04	5.33E+03	-1.19E-04
[16:44:54] [INFO ]  -2.80E+02	4.50E+00	2.5161E-05	1.70E-10	7.72E+06	7.78E+06	1.55E+04	5.33E+03	-1.19E-04
[16:44:54] [INFO ]  -2.80E+02	5.00E+00	2.5220E-05	4.76E-10	7.72E+06	7.78E+06	1.55E+04	5.33E+03	-1.19E-04
[16:45:25] [INFO ]  -2.90E+02	-1.99E-06	2.5171E-05	1.17E-10	7.87E+06	7.80E+06	2.13E+04	8.15E+03	-1.22E-04
[16:45:25] [INFO ]  -2.90E+02	5.00E-01	2.5236E-05	1.53E-10	7.87E+06	7.80E+06	2.13E+04	8.15E+03	-1.22E-04
[16:45:25] [INFO ]  -2.90E+02	1.00E+00	2.5303E-05	1.25E-10	7.87E+06	7.80E+06	2.13E+04	8.15E+03	-1.22E-04
[16:45:25] [INFO ]  -2.90E+02	1.50E+00	2.5365E-05	1.03E-10	7.87E+06	7.80E+06	2.13E+04	8.15E+03	-1.22E-04
[16:45:25] [INFO ]  -2.90E+02	2.00E+00	2.5431E-05	1.67E-10	7.87E+06	7.80E+06	2.13E+04	8.15E+03	-1.22E-04
[16:45:25] [INFO ]  -2.90E+02	2.50E+00	2.5497E-05	6.65E-11	7.87E+06	7.80E+06	2.13E+04	8.15E+03	-1.22E-04
[16:45:25] [INFO ]  -2.90E+02	3.00E+00	2.5562E-05	8.29E-11	7.87E+06	7.80E+06	2.13E+04	8.15E+03	-1.22E-04
[16:45:25] [INFO ]  -2.90E+02	3.50E+00	2.5623E-05	3.37E-10	7.87E+06	7.80E+06	2.13E+04	8.15E+03	-1.22E-04
[16:45:25] [INFO ]  -2.90E+02	4.00E+00	2.5687E-05	3.42E-10	7.87E+06	7.80E+06	2.13E+04	8.15E+03	-1.22E-04
[16:45:25] [INFO ]  -2.90E+02	4.50E+00	2.5751E-05	1.45E-10	7.87E+06	7.80E+06	2.13E+04	8.15E+03	-1.22E-04
[16:45:25] [INFO ]  -2.90E+02	5.00E+00	2.5813E-05	2.36E-11	7.87E+06	7.80E+06	2.13E+04	8.15E+03	-1.22E-04
[16:45:57] [INFO ]  -3.00E+02	-4.21E-06	2.5759E-05	1.32E-09	7.71E+06	7.80E+06	3.08E+04	1.11E+04	-1.25E-04
[16:45:57] [INFO ]  -3.00E+02	5.00E-01	2.5823E-05	1.10E-10	7.71E+06	7.80E+06	3.08E+04	1.11E+04	-1.25E-04
[16:45:57] [INFO ]  -3.00E+02	1.00E+00	2.5887E-05	1.72E-10	7.71E+06	7.80E+06	3.08E+04	1.11E+04	-1.25E-04
[16:45:57] [INFO ]  -3.00E+02	1.50E+00	2.5950E-05	4.99E-11	7.71E+06	7.80E+06	3.08E+04	1.11E+04	-1.25E-04
[16:45:57] [INFO ]  -3.00E+02	2.00E+00	2.6021E-05	2.40E-10	7.71E+06	7.80E+06	3.08E+04	1.11E+04	-1.25E-04
[16:45:57] [INFO ]  -3.00E+02	2.50E+00	2.6087E-05	1.03E-10	7.71E+06	7.80E+06	3.08E+04	1.11E+04	-1.25E-04
[16:45:57] [INFO ]  -3.00E+02	3.00E+00	2.6151E-05	1.45E-10	7.71E+06	7.80E+06	3.08E+04	1.11E+04	-1.25E-04
[16:45:57] [INFO ]  -3.00E+02	3.50E+00	2.6213E-05	7.76E-11	7.71E+06	7.80E+06	3.08E+04	1.11E+04	-1.25E-04
[16:45:57] [INFO ]  -3.00E+02	4.00E+00	2.6276E-05	6.18E-11	7.71E+06	7.80E+06	3.08E+04	1.11E+04	-1.25E-04
[16:45:57] [INFO ]  -3.00E+02	4.50E+00	2.6337E-05	6.55E-11	7.71E+06	7.80E+06	3.08E+04	1.11E+04	-1.25E-04
[16:45:57] [INFO ]  -3.00E+02	5.00E+00	2.6400E-05	2.74E-10	7.71E+06	7.80E+06	3.08E+04	1.11E+04	-1.25E-04
[16:46:29] [INFO ]  -3.10E+02	-2.16E-06	2.6340E-05	2.21E-10	7.81E+06	7.79E+06	1.59E+04	2.00E+03	-1.28E-04
[16:46:29] [INFO ]  -3.10E+02	5.00E-01	2.6406E-05	1.05E-10	7.81E+06	7.79E+06	1.59E+04	2.00E+03	-1.28E-04
[16:46:29] [INFO ]  -3.10E+02	1.00E+00	2.6470E-05	1.93E-10	7.81E+06	7.79E+06	1.59E+04	2.00E+03	-1.28E-04
[16:46:29] [INFO ]  -3.10E+02	1.50E+00	2.6534E-05	2.93E-10	7.81E+06	7.79E+06	1.59E+04	2.00E+03	-1.28E-04
[16:46:29] [INFO ]  -3.10E+02	2.00E+00	2.6601E-05	2.38E-10	7.81E+06	7.79E+06	1.59E+04	2.00E+03	-1.28E-04
[16:46:29] [INFO ]  -3.10E+02	2.50E+00	2.6666E-05	1.69E-10	7.81E+06	7.79E+06	1.59E+04	2.00E+03	-1.28E-04
[16:46:29] [INFO ]  -3.10E+02	3.00E+00	2.6730E-05	1.06E-10	7.81E+06	7.79E+06	1.59E+04	2.00E+03	-1.28E-04
[16:46:29] [INFO ]  -3.10E+02	3.50E+00	2.6792E-05	9.46E-11	7.81E+06	7.79E+06	1.59E+04	2.00E+03	-1.28E-04
[16:46:29] [INFO ]  -3.10E+02	4.00E+00	2.6857E-05	1.13E-10	7.81E+06	7.79E+06	1.59E+04	2.00E+03	-1.28E-04
[16:46:29] [INFO ]  -3.10E+02	4.50E+00	2.6921E-05	8.73E-11	7.81E+06	7.79E+06	1.59E+04	2.00E+03	-1.28E-04
[16:46:29] [INFO ]  -3.10E+02	5.00E+00	2.6984E-05	3.30E-11	7.81E+06	7.79E+06	1.59E+04	2.00E+03	-1.28E-04
[16:47:00] [INFO ]  -3.20E+02	-1.54E-06	2.6921E-05	4.71E-12	7.80E+06	7.70E+06	1.58E+04	6.13E+03	-1.31E-04
[16:47:00] [INFO ]  -3.20E+02	5.00E-01	2.6979E-05	6.88E-10	7.80E+06	7.70E+06	1.58E+04	6.13E+03	-1.31E-04
[16:47:00] [INFO ]  -3.20E+02	1.00E+00	2.7044E-05	3.48E-10	7.80E+06	7.70E+06	1.58E+04	6.13E+03	-1.31E-04
[16:47:00] [INFO ]  -3.20E+02	1.50E+00	2.7114E-05	3.40E-10	7.80E+06	7.70E+06	1.58E+04	6.13E+03	-1.31E-04
[16:47:00] [INFO ]  -3.20E+02	2.00E+00	2.7181E-05	8.83E-11	7.80E+06	7.70E+06	1.58E+04	6.13E+03	-1.31E-04
[16:47:00] [INFO ]  -3.20E+02	2.50E+00	2.7246E-05	3.31E-10	7.80E+06	7.70E+06	1.58E+04	6.13E+03	-1.31E-04
[16:47:00] [INFO ]  -3.20E+02	3.00E+00	2.7309E-05	7.06E-10	7.80E+06	7.70E+06	1.58E+04	6.13E+03	-1.31E-04
[16:47:00] [INFO ]  -3.20E+02	3.50E+00	2.7374E-05	8.38E-11	7.80E+06	7.70E+06	1.58E+04	6.13E+03	-1.31E-04
[16:47:00] [INFO ]  -3.20E+02	4.00E+00	2.7435E-05	2.13E-10	7.80E+06	7.70E+06	1.58E+04	6.13E+03	-1.31E-04
[16:47:00] [INFO ]  -3.20E+02	4.50E+00	2.7496E-05	6.60E-11	7.80E+06	7.70E+06	1.58E+04	6.13E+03	-1.31E-04
[16:47:00] [INFO ]  -3.20E+02	5.00E+00	2.7564E-05	5.51E-10	7.80E+06	7.70E+06	1.58E+04	6.13E+03	-1.31E-04
[16:47:32] [INFO ]  -3.30E+02	-4.09E-06	2.7509E-05	6.48E-11	7.71E+06	7.74E+06	1.43E+04	6.55E+03	-1.34E-04
[16:47:32] [INFO ]  -3.30E+02	5.00E-01	2.7576E-05	2.94E-11	7.71E+06	7.74E+06	1.43E+04	6.55E+03	-1.34E-04
[16:47:32] [INFO ]  -3.30E+02	1.00E+00	2.7642E-05	9.42E-11	7.71E+06	7.74E+06	1.43E+04	6.55E+03	-1.34E-04
[16:47:32] [INFO ]  -3.30E+02	1.50E+00	2.7705E-05	1.26E-10	7.71E+06	7.74E+06	1.43E+04	6.55E+03	-1.34E-04
[16:47:32] [INFO ]  -3.30E+02	2.00E+00	2.7769E-05	6.13E-11	7.71E+06	7.74E+06	1.43E+04	6.55E+03	-1.34E-04
[16:47:32] [INFO ]  -3.30E+02	2.50E+00	2.7833E-05	2.16E-11	7.71E+06	7.74E+06	1.43E+04	6.55E+03	-1.34E-04
[16:47:32] [INFO ]  -3.30E+02	3.00E+00	2.7897E-05	5.73E-11	7.71E+06	7.74E+06	1.43E+04	6.55E+03	-1.34E-04
[16:47:32] [INFO ]  -3.30E+02	3.50E+00	2.7965E-05	1.53E-10	7.71E+06	7.74E+06	1.43E+04	6.55E+03	-1.34E-04
[16:47:32] [INFO ]  -3.30E+02	4.00E+00	2.8029E-05	1.24E-10	7.71E+06	7.74E+06	1.43E+04	6.55E+03	-1.34E-04
[16:47:32] [INFO ]  -3.30E+02	4.50E+00	2.8094E-05	2.49E-11	7.71E+06	7.74E+06	1.43E+04	6.55E+03	-1.34E-04
[16:47:32] [INFO ]  -3.30E+02	5.00E+00	2.8157E-05	1.44E-10	7.71E+06	7.74E+06	1.43E+04	6.55E+03	-1.34E-04
[16:48:04] [INFO ]  -3.40E+02	-3.01E-06	2.8092E-05	4.11E-11	7.67E+06	7.69E+06	1.36E+04	3.56E+03	-1.38E-04
[16:48:04] [INFO ]  -3.40E+02	5.00E-01	2.8156E-05	1.31E-10	7.67E+06	7.69E+06	1.36E+04	3.56E+03	-1.38E-04
