Repository: mowiehe/SSD_IVCVanalysis

# SSD_IVCVanalysis
Analysis of electrical tests of silicon sensors

File: Examples/HEPHY/HPK_ProtoA_300042_HD_UR_1.4E16/iv_inter/log.txt (part 2 of 3)
[16:30:20] [INFO ]  	
[16:30:20] [INFO ]  	
[16:30:20] [INFO ]  Bias Voltage[V]	Interpad Voltage [V]	Interpad Current Mean [A]	Interpad Current Error [A]	Resistance (polynom fit) [Ohm]	Resistance (diff) [Ohm]	dR (fit) [Ohm]	Chi2 of Fit [-]	Total Current [A]	
[16:30:20] [INFO ]  ----------------------------------------------------------------------------------------------------------------------------------------------------------------------------------------------------------------------------------------
[16:48:04] [INFO ]  -3.40E+02	1.00E+00	2.8220E-05	6.65E-11	7.67E+06	7.69E+06	1.36E+04	3.56E+03	-1.38E-04
[16:48:04] [INFO ]  -3.40E+02	1.50E+00	2.8288E-05	1.81E-10	7.67E+06	7.69E+06	1.36E+04	3.56E+03	-1.38E-04
[16:48:04] [INFO ]  -3.40E+02	2.00E+00	2.8355E-05	1.98E-10	7.67E+06	7.69E+06	1.36E+04	3.56E+03	-1.38E-04
[16:48:04] [INFO ]  -3.40E+02	2.50E+00	2.8418E-05	1.28E-10	7.67E+06	7.69E+06	1.36E+04	3.56E+03	-1.38E-04
[16:48:04] [INFO ]  -3.40E+02	3.00E+00	2.8484E-05	1.44E-10	7.67E+06	7.69E+06	1.36E+04	3.56E+03	-1.38E-04
[16:48:04] [INFO ]  -3.40E+02	3.50E+00	2.8551E-05	1.44E-10	7.67E+06	7.69E+06	1.36E+04	3.56E+03	-1.38E-04
[16:48:04] [INFO ]  -3.40E+02	4.00E+00	2.8615E-05	8.99E-11	7.67E+06	7.69E+06	1.36E+04	3.56E+03	-1.38E-04
[16:48:04] [INFO ]  -3.40E+02	4.50E+00	2.8678E-05	8.04E-11	7.67E+06	7.69E+06	1.36E+04	3.56E+03	-1.38E-04
[16:48:04] [INFO ]  -3.40E+02	5.00E+00	2.8741E-05	9.09E-11	7.67E+06	7.69E+06	1.36E+04	3.56E+03	-1.38E-04
[16:48:35] [INFO ]  -3.50E+02	-2.62E-06	2.8673E-05	1.77E-10	7.57E+06	7.67E+06	5.94E+04	1.59E+04	-1.41E-04
[16:48:35] [INFO ]  -3.50E+02	5.00E-01	2.8740E-05	5.25E-11	7.57E+06	7.67E+06	5.94E+04	1.59E+04	-1.41E-04
[16:48:35] [INFO ]  -3.50E+02	1.00E+00	2.8808E-05	7.41E-11	7.57E+06	7.67E+06	5.94E+04	1.59E+04	-1.41E-04
[16:48:35] [INFO ]  -3.50E+02	1.50E+00	2.8876E-05	3.86E-11	7.57E+06	7.67E+06	5.94E+04	1.59E+04	-1.41E-04
[16:48:35] [INFO ]  -3.50E+02	2.00E+00	2.8940E-05	3.97E-10	7.57E+06	7.67E+06	5.94E+04	1.59E+04	-1.41E-04
[16:48:35] [INFO ]  -3.50E+02	2.50E+00	2.9005E-05	1.14E-10	7.57E+06	7.67E+06	5.94E+04	1.59E+04	-1.41E-04
[16:48:35] [INFO ]  -3.50E+02	3.00E+00	2.9065E-05	1.59E-10	7.57E+06	7.67E+06	5.94E+04	1.59E+04	-1.41E-04
[16:48:35] [INFO ]  -3.50E+02	3.50E+00	2.9136E-05	2.17E-10	7.57E+06	7.67E+06	5.94E+04	1.59E+04	-1.41E-04
[16:48:35] [INFO ]  -3.50E+02	4.00E+00	2.9203E-05	3.55E-10	7.57E+06	7.67E+06	5.94E+04	1.59E+04	-1.41E-04
[16:48:35] [INFO ]  -3.50E+02	4.50E+00	2.9267E-05	3.54E-10	7.57E+06	7.67E+06	5.94E+04	1.59E+04	-1.41E-04
[16:48:35] [INFO ]  -3.50E+02	5.00E+00	2.9327E-05	1.01E-10	7.57E+06	7.67E+06	5.94E+04	1.59E+04	-1.41E-04
[16:49:07] [INFO ]  -3.60E+02	-3.07E-06	2.9254E-05	2.05E-10	7.57E+06	7.84E+06	1.59E+04	4.97E+03	-1.44E-04
[16:49:07] [INFO ]  -3.60E+02	5.00E-01	2.9324E-05	3.51E-10	7.57E+06	7.84E+06	1.59E+04	4.97E+03	-1.44E-04
[16:49:07] [INFO ]  -3.60E+02	1.00E+00	2.9388E-05	8.01E-11	7.57E+06	7.84E+06	1.59E+04	4.97E+03	-1.44E-04
[16:49:07] [INFO ]  -3.60E+02	1.50E+00	2.9453E-05	1.25E-10	7.57E+06	7.84E+06	1.59E+04	4.97E+03	-1.44E-04
[16:49:07] [INFO ]  -3.60E+02	2.00E+00	2.9516E-05	4.31E-10	7.57E+06	7.84E+06	1.59E+04	4.97E+03	-1.44E-04
[16:49:07] [INFO ]  -3.60E+02	2.50E+00	2.9585E-05	3.79E-10	7.57E+06	7.84E+06	1.59E+04	4.97E+03	-1.44E-04
[16:49:07] [INFO ]  -3.60E+02	3.00E+00	2.9652E-05	5.73E-11	7.57E+06	7.84E+06	1.59E+04	4.97E+03	-1.44E-04
[16:49:07] [INFO ]  -3.60E+02	3.50E+00	2.9715E-05	2.15E-10	7.57E+06	7.84E+06	1.59E+04	4.97E+03	-1.44E-04
[16:49:07] [INFO ]  -3.60E+02	4.00E+00	2.9775E-05	4.73E-10	7.57E+06	7.84E+06	1.59E+04	4.97E+03	-1.44E-04
[16:49:07] [INFO ]  -3.60E+02	4.50E+00	2.9838E-05	5.29E-10	7.57E+06	7.84E+06	1.59E+04	4.97E+03	-1.44E-04
[16:49:07] [INFO ]  -3.60E+02	5.00E+00	2.9898E-05	2.83E-10	7.57E+06	7.84E+06	1.59E+04	4.97E+03	-1.44E-04
[16:49:39] [INFO ]  -3.70E+02	-3.36E-06	2.9831E-05	2.58E-10	7.72E+06	7.73E+06	1.35E+04	1.78E+03	-1.47E-04
[16:49:39] [INFO ]  -3.70E+02	5.00E-01	2.9899E-05	1.32E-10	7.72E+06	7.73E+06	1.35E+04	1.78E+03	-1.47E-04
[16:49:39] [INFO ]  -3.70E+02	1.00E+00	2.9964E-05	2.36E-10	7.72E+06	7.73E+06	1.35E+04	1.78E+03	-1.47E-04
[16:49:39] [INFO ]  -3.70E+02	1.50E+00	3.0031E-05	1.12E-10	7.72E+06	7.73E+06	1.35E+04	1.78E+03	-1.47E-04
[16:49:39] [INFO ]  -3.70E+02	2.00E+00	3.0095E-05	9.18E-11	7.72E+06	7.73E+06	1.35E+04	1.78E+03	-1.47E-04
[16:49:39] [INFO ]  -3.70E+02	2.50E+00	3.0161E-05	4.65E-10	7.72E+06	7.73E+06	1.35E+04	1.78E+03	-1.47E-04
[16:49:39] [INFO ]  -3.70E+02	3.00E+00	3.0228E-05	1.43E-10	7.72E+06	7.73E+06	1.35E+04	1.78E+03	-1.47E-04
[16:49:39] [INFO ]  -3.70E+02	3.50E+00	3.0290E-05	1.37E-10	7.72E+06	7.73E+06	1.35E+04	1.78E+03	-1.47E-04
[16:49:39] [INFO ]  -3.70E+02	4.00E+00	3.0355E-05	8.65E-11	7.72E+06	7.73E+06	1.35E+04	1.78E+03	-1.47E-04
[16:49:39] [INFO ]  -3.70E+02	4.50E+00	3.0419E-05	5.73E-11	7.72E+06	7.73E+06	1.35E+04	1.78E+03	-1.47E-04
[16:49:39] [INFO ]  -3.70E+02	5.00E+00	3.0481E-05	1.60E-10	7.72E+06	7.73E+06	1.35E+04	1.78E+03	-1.47E-04
[16:50:11] [INFO ]  -3.80E+02	-5.69E-06	3.0409E-05	7.04E-11	7.60E+06	7.68E+06	2.05E+04	4.67E+03	-1.51E-04
[16:50:11] [INFO ]  -3.80E+02	5.00E-01	3.0471E-05	2.43E-10	7.60E+06	7.68E+06	2.05E+04	4.67E+03	-1.51E-04
[16:50:11] [INFO ]  -3.80E+02	1.00E+00	3.0538E-05	4.55E-11	7.60E+06	7.68E+06	2.05E+04	4.67E+03	-1.51E-04
[16:50:11] [INFO ]  -3.80E+02	1.50E+00	3.0606E-05	2.02E-10	7.60E+06	7.68E+06	2.05E+04	4.67E+03	-1.51E-04
[16:50:11] [INFO ]  -3.80E+02	2.00E+00	3.0670E-05	2.14E-10	7.60E+06	7.68E+06	2.05E+04	4.67E+03	-1.51E-04
[16:50:11] [INFO ]  -3.80E+02	2.50E+00	3.0738E-05	1.84E-10	7.60E+06	7.68E+06	2.05E+04	4.67E+03	-1.51E-04
[16:50:11] [INFO ]  -3.80E+02	3.00E+00	3.0803E-05	4.90E-11	7.60E+06	7.68E+06	2.05E+04	4.67E+03	-1.51E-04
[16:50:11] [INFO ]  -3.80E+02	3.50E+00	3.0869E-05	1.24E-10	7.60E+06	7.68E+06	2.05E+04	4.67E+03	-1.51E-04
[16:50:11] [INFO ]  -3.80E+02	4.00E+00	3.0934E-05	1.25E-09	7.60E+06	7.68E+06	2.05E+04	4.67E+03	-1.51E-04
[16:50:11] [INFO ]  -3.80E+02	4.50E+00	3.0996E-05	7.36E-11	7.60E+06	7.68E+06	2.05E+04	4.67E+03	-1.51E-04
[16:50:11] [INFO ]  -3.80E+02	5.00E+00	3.1057E-05	2.27E-10	7.60E+06	7.68E+06	2.05E+04	4.67E+03	-1.51E-04
[16:50:44] [INFO ]  -3.90E+02	-2.45E-06	3.0983E-05	3.21E-10	7.70E+06	7.67E+06	7.42E+03	7.14E+02	-1.54E-04
[16:50:44] [INFO ]  -3.90E+02	5.00E-01	3.1053E-05	1.70E-10	7.70E+06	7.67E+06	7.42E+03	7.14E+02	-1.54E-04
[16:50:44] [INFO ]  -3.90E+02	1.00E+00	3.1120E-05	4.92E-11	7.70E+06	7.67E+06	7.42E+03	7.14E+02	-1.54E-04
[16:50:44] [INFO ]  -3.90E+02	1.50E+00	3.1184E-05	7.35E-11	7.70E+06	7.67E+06	7.42E+03	7.14E+02	-1.54E-04
[16:50:44] [INFO ]  -3.90E+02	2.00E+00	3.1251E-05	1.63E-10	7.70E+06	7.67E+06	7.42E+03	7.14E+02	-1.54E-04
[16:50:44] [INFO ]  -3.90E+02	2.50E+00	3.1316E-05	4.47E-10	7.70E+06	7.67E+06	7.42E+03	7.14E+02	-1.54E-04
[16:50:44] [INFO ]  -3.90E+02	3.00E+00	3.1379E-05	4.29E-10	7.70E+06	7.67E+06	7.42E+03	7.14E+02	-1.54E-04
[16:50:44] [INFO ]  -3.90E+02	3.50E+00	3.1444E-05	1.61E-10	7.70E+06	7.67E+06	7.42E+03	7.14E+02	-1.54E-04
[16:50:44] [INFO ]  -3.90E+02	4.00E+00	3.1510E-05	9.53E-11	7.70E+06	7.67E+06	7.42E+03	7.14E+02	-1.54E-04
[16:50:44] [INFO ]  -3.90E+02	4.50E+00	3.1574E-05	9.20E-11	7.70E+06	7.67E+06	7.42E+03	7.14E+02	-1.54E-04
[16:50:44] [INFO ]  -3.90E+02	5.00E+00	3.1640E-05	2.52E-10	7.70E+06	7.67E+06	7.42E+03	7.14E+02	-1.54E-04
[16:51:15] [INFO ]  -4.00E+02	-3.07E-06	3.1559E-05	1.42E-10	7.64E+06	7.58E+06	2.62E+04	8.13E+03	-1.57E-04
[16:51:15] [INFO ]  -4.00E+02	5.00E-01	3.1622E-05	2.39E-10	7.64E+06	7.58E+06	2.62E+04	8.13E+03	-1.57E-04
[16:51:15] [INFO ]  -4.00E+02	1.00E+00	3.1695E-05	9.74E-11	7.64E+06	7.58E+06	2.62E+04	8.13E+03	-1.57E-04
[16:51:15] [INFO ]  -4.00E+02	1.50E+00	3.1764E-05	1.07E-10	7.64E+06	7.58E+06	2.62E+04	8.13E+03	-1.57E-04
[16:51:15] [INFO ]  -4.00E+02	2.00E+00	3.1830E-05	7.59E-11	7.64E+06	7.58E+06	2.62E+04	8.13E+03	-1.57E-04
[16:51:15] [INFO ]  -4.00E+02	2.50E+00	3.1895E-05	5.19E-11	7.64E+06	7.58E+06	2.62E+04	8.13E+03	-1.57E-04
[16:51:15] [INFO ]  -4.00E+02	3.00E+00	3.1960E-05	1.19E-10	7.64E+06	7.58E+06	2.62E+04	8.13E+03	-1.57E-04
[16:51:15] [INFO ]  -4.00E+02	3.50E+00	3.2026E-05	4.08E-11	7.64E+06	7.58E+06	2.62E+04	8.13E+03	-1.57E-04
[16:51:15] [INFO ]  -4.00E+02	4.00E+00	3.2090E-05	5.31E-11	7.64E+06	7.58E+06	2.62E+04	8.13E+03	-1.57E-04
[16:51:15] [INFO ]  -4.00E+02	4.50E+00	3.2150E-05	5.06E-10	7.64E+06	7.58E+06	2.62E+04	8.13E+03	-1.57E-04
[16:51:15] [INFO ]  -4.00E+02	5.00E+00	3.2216E-05	2.08E-10	7.64E+06	7.58E+06	2.62E+04	8.13E+03	-1.57E-04
[16:51:47] [INFO ]  -4.10E+02	-3.70E-06	3.2138E-05	3.51E-10	7.56E+06	7.53E+06	1.13E+04	6.22E+02	-1.61E-04
[16:51:47] [INFO ]  -4.10E+02	5.00E-01	3.2202E-05	1.45E-10	7.56E+06	7.53E+06	1.13E+04	6.22E+02	-1.61E-04
[16:51:47] [INFO ]  -4.10E+02	1.00E+00	3.2270E-05	6.98E-11	7.56E+06	7.53E+06	1.13E+04	6.22E+02	-1.61E-04
[16:51:47] [INFO ]  -4.10E+02	1.50E+00	3.2337E-05	1.95E-10	7.56E+06	7.53E+06	1.13E+04	6.22E+02	-1.61E-04
[16:51:47] [INFO ]  -4.10E+02	2.00E+00	3.2407E-05	2.30E-10	7.56E+06	7.53E+06	1.13E+04	6.22E+02	-1.61E-04
[16:51:47] [INFO ]  -4.10E+02	2.50E+00	3.2471E-05	2.71E-10	7.56E+06	7.53E+06	1.13E+04	6.22E+02	-1.61E-04
[16:51:47] [INFO ]  -4.10E+02	3.00E+00	3.2535E-05	9.90E-11	7.56E+06	7.53E+06	1.13E+04	6.22E+02	-1.61E-04
[16:51:47] [INFO ]  -4.10E+02	3.50E+00	3.2600E-05	2.30E-10	7.56E+06	7.53E+06	1.13E+04	6.22E+02	-1.61E-04
[16:51:47] [INFO ]  -4.10E+02	4.00E+00	3.2667E-05	1.86E-10	7.56E+06	7.53E+06	1.13E+04	6.22E+02	-1.61E-04
[16:51:47] [INFO ]  -4.10E+02	4.50E+00	3.2733E-05	3.72E-10	7.56E+06	7.53E+06	1.13E+04	6.22E+02	-1.61E-04
[16:51:47] [INFO ]  -4.10E+02	5.00E+00	3.2800E-05	2.61E-10	7.56E+06	7.53E+06	1.13E+04	6.22E+02	-1.61E-04
[16:52:19] [INFO ]  -4.20E+02	-5.80E-06	3.2719E-05	1.72E-10	7.66E+06	7.49E+06	5.33E+04	1.31E+04	-1.64E-04
[16:52:19] [INFO ]  -4.20E+02	5.00E-01	3.2788E-05	6.10E-10	7.66E+06	7.49E+06	5.33E+04	1.31E+04	-1.64E-04
[16:52:19] [INFO ]  -4.20E+02	1.00E+00	3.2858E-05	2.42E-10	7.66E+06	7.49E+06	5.33E+04	1.31E+04	-1.64E-04
[16:52:19] [INFO ]  -4.20E+02	1.50E+00	3.2924E-05	2.73E-10	7.66E+06	7.49E+06	5.33E+04	1.31E+04	-1.64E-04
[16:52:19] [INFO ]  -4.20E+02	2.00E+00	3.2992E-05	2.60E-10	7.66E+06	7.49E+06	5.33E+04	1.31E+04	-1.64E-04
[16:52:19] [INFO ]  -4.20E+02	2.50E+00	3.3062E-05	1.77E-10	7.66E+06	7.49E+06	5.33E+04	1.31E+04	-1.64E-04
[16:52:19] [INFO ]  -4.20E+02	3.00E+00	3.3127E-05	1.27E-10	7.66E+06	7.49E+06	5.33E+04	1.31E+04	-1.64E-04
[16:52:19] [INFO ]  -4.20E+02	3.50E+00	3.3193E-05	5.46E-10	7.66E+06	7.49E+06	5.33E+04	1.31E+04	-1.64E-04
[16:52:19] [INFO ]  -4.20E+02	4.00E+00	3.3259E-05	2.36E-11	7.66E+06	7.49E+06	5.33E+04	1.31E+04	-1.64E-04
[16:52:19] [INFO ]  -4.20E+02	4.50E+00	3.3323E-05	4.92E-11	7.66E+06	7.49E+06	5.33E+04	1.31E+04	-1.64E-04
[16:52:19] [INFO ]  -4.20E+02	5.00E+00	3.3389E-05	1.03E-10	7.66E+06	7.49E+06	5.33E+04	1.31E+04	-1.64E-04
[16:52:51] [INFO ]  -4.30E+02	-5.40E-06	3.3307E-05	2.29E-10	7.62E+06	7.51E+06	2.49E+04	6.03E+03	-1.68E-04
[16:52:51] [INFO ]  -4.30E+02	5.00E-01	3.3376E-05	1.87E-10	7.62E+06	7.51E+06	2.49E+04	6.03E+03	-1.68E-04
[16:52:51] [INFO ]  -4.30E+02	1.00E+00	3.3445E-05	1.75E-10	7.62E+06	7.51E+06	2.49E+04	6.03E+03	-1.68E-04
[16:52:51] [INFO ]  -4.30E+02	1.50E+00	3.3511E-05	3.92E-10	7.62E+06	7.51E+06	2.49E+04	6.03E+03	-1.68E-04
[16:52:51] [INFO ]  -4.30E+02	2.00E+00	3.3579E-05	1.89E-10	7.62E+06	7.51E+06	2.49E+04	6.03E+03	-1.68E-04
[16:52:51] [INFO ]  -4.30E+02	2.50E+00	3.3647E-05	3.39E-10	7.62E+06	7.51E+06	2.49E+04	6.03E+03	-1.68E-04
[16:52:51] [INFO ]  -4.30E+02	3.00E+00	3.3714E-05	7.36E-11	7.62E+06	7.51E+06	2.49E+04	6.03E+03	-1.68E-04
[16:52:51] [INFO ]  -4.30E+02	3.50E+00	3.3778E-05	1.48E-10	7.62E+06	7.51E+06	2.49E+04	6.03E+03	-1.68E-04
[16:52:51] [INFO ]  -4.30E+02	4.00E+00	3.3847E-05	4.52E-10	7.62E+06	7.51E+06	2.49E+04	6.03E+03	-1.68E-04
[16:52:51] [INFO ]  -4.30E+02	4.50E+00	3.3912E-05	3.14E-10	7.62E+06	7.51E+06	2.49E+04	6.03E+03	-1.68E-04
[16:52:51] [INFO ]  -4.30E+02	5.00E+00	3.3975E-05	6.68E-11	7.62E+06	7.51E+06	2.49E+04	6.03E+03	-1.68E-04
[16:53:22] [INFO ]  -4.40E+02	-1.93E-06	3.3890E-05	5.56E-11	7.56E+06	7.53E+06	4.62E+03	1.12E+03	-1.71E-04
[16:53:22] [INFO ]  -4.40E+02	5.00E-01	3.3955E-05	1.48E-10	7.56E+06	7.53E+06	4.62E+03	1.12E+03	-1.71E-04
[16:53:22] [INFO ]  -4.40E+02	1.00E+00	3.4023E-05	8.90E-10	7.56E+06	7.53E+06	4.62E+03	1.12E+03	-1.71E-04
[16:53:22] [INFO ]  -4.40E+02	1.50E+00	3.4090E-05	1.34E-10	7.56E+06	7.53E+06	4.62E+03	1.12E+03	-1.71E-04
[16:53:22] [INFO ]  -4.40E+02	2.00E+00	3.4153E-05	2.67E-10	7.56E+06	7.53E+06	4.62E+03	1.12E+03	-1.71E-04
[16:53:22] [INFO ]  -4.40E+02	2.50E+00	3.4221E-05	1.25E-11	7.56E+06	7.53E+06	4.62E+03	1.12E+03	-1.71E-04
[16:53:22] [INFO ]  -4.40E+02	3.00E+00	3.4287E-05	4.75E-10	7.56E+06	7.53E+06	4.62E+03	1.12E+03	-1.71E-04
[16:53:22] [INFO ]  -4.40E+02	3.50E+00	3.4348E-05	1.72E-10	7.56E+06	7.53E+06	4.62E+03	1.12E+03	-1.71E-04
[16:53:22] [INFO ]  -4.40E+02	4.00E+00	3.4419E-05	3.82E-10	7.56E+06	7.53E+06	4.62E+03	1.12E+03	-1.71E-04
[16:53:22] [INFO ]  -4.40E+02	4.50E+00	3.4485E-05	1.76E-10	7.56E+06	7.53E+06	4.62E+03	1.12E+03	-1.71E-04
[16:53:22] [INFO ]  -4.40E+02	5.00E+00	3.4553E-05	9.87E-10	7.56E+06	7.53E+06	4.62E+03	1.12E+03	-1.71E-04
[16:53:53] [INFO ]  -4.50E+02	-2.84E-06	3.4463E-05	3.86E-10	7.52E+06	7.41E+06	1.05E+04	2.26E+03	-1.75E-04
[16:53:53] [INFO ]  -4.50E+02	5.00E-01	3.4533E-05	8.45E-10	7.52E+06	7.41E+06	1.05E+04	2.26E+03	-1.75E-04
[16:53:53] [INFO ]  -4.50E+02	1.00E+00	3.4607E-05	2.55E-10	7.52E+06	7.41E+06	1.05E+04	2.26E+03	-1.75E-04
[16:53:53] [INFO ]  -4.50E+02	1.50E+00	3.4674E-05	2.42E-10	7.52E+06	7.41E+06	1.05E+04	2.26E+03	-1.75E-04
[16:53:53] [INFO ]  -4.50E+02	2.00E+00	3.4743E-05	9.27E-11	7.52E+06	7.41E+06	1.05E+04	2.26E+03	-1.75E-04
[16:53:53] [INFO ]  -4.50E+02	2.50E+00	3.4810E-05	2.31E-10	7.52E+06	7.41E+06	1.05E+04	2.26E+03	-1.75E-04
[16:53:53] [INFO ]  -4.50E+02	3.00E+00	3.4875E-05	1.02E-10	7.52E+06	7.41E+06	1.05E+04	2.26E+03	-1.75E-04
[16:53:53] [INFO ]  -4.50E+02	3.50E+00	3.4936E-05	3.64E-10	7.52E+06	7.41E+06	1.05E+04	2.26E+03	-1.75E-04
[16:53:53] [INFO ]  -4.50E+02	4.00E+00	3.5008E-05	5.11E-10	7.52E+06	7.41E+06	1.05E+04	2.26E+03	-1.75E-04
[16:53:53] [INFO ]  -4.50E+02	4.50E+00	3.5075E-05	5.89E-11	7.52E+06	7.41E+06	1.05E+04	2.26E+03	-1.75E-04
[16:53:53] [INFO ]  -4.50E+02	5.00E+00	3.5141E-05	1.21E-10	7.52E+06	7.41E+06	1.05E+04	2.26E+03	-1.75E-04
[16:54:25] [INFO ]  -4.60E+02	-2.73E-06	3.5051E-05	1.09E-10	7.47E+06	7.51E+06	2.28E+04	3.35E+03	-1.78E-04
[16:54:25] [INFO ]  -4.60E+02	5.00E-01	3.5120E-05	9.98E-11	7.47E+06	7.51E+06	2.28E+04	3.35E+03	-1.78E-04
[16:54:25] [INFO ]  -4.60E+02	1.00E+00	3.5189E-05	9.57E-11	7.47E+06	7.51E+06	2.28E+04	3.35E+03	-1.78E-04
[16:54:25] [INFO ]  -4.60E+02	1.50E+00	3.5254E-05	3.21E-10	7.47E+06	7.51E+06	2.28E+04	3.35E+03	-1.78E-04
[16:54:25] [INFO ]  -4.60E+02	2.00E+00	3.5322E-05	4.65E-10	7.47E+06	7.51E+06	2.28E+04	3.35E+03	-1.78E-04
[16:54:25] [INFO ]  -4.60E+02	2.50E+00	3.5388E-05	3.05E-10	7.47E+06	7.51E+06	2.28E+04	3.35E+03	-1.78E-04
[16:54:25] [INFO ]  -4.60E+02	3.00E+00	3.5456E-05	7.26E-11	7.47E+06	7.51E+06	2.28E+04	3.35E+03	-1.78E-04
[16:54:25] [INFO ]  -4.60E+02	3.50E+00	3.5519E-05	2.34E-10	7.47E+06	7.51E+06	2.28E+04	3.35E+03	-1.78E-04
[16:54:25] [INFO ]  -4.60E+02	4.00E+00	3.5585E-05	4.34E-10	7.47E+06	7.51E+06	2.28E+04	3.35E+03	-1.78E-04
[16:54:25] [INFO ]  -4.60E+02	4.50E+00	3.5650E-05	1.96E-10	7.47E+06	7.51E+06	2.28E+04	3.35E+03	-1.78E-04
[16:54:25] [INFO ]  -4.60E+02	5.00E+00	3.5719E-05	1.11E-10	7.47E+06	7.51E+06	2.28E+04	3.35E+03	-1.78E-04
[16:54:57] [INFO ]  -4.70E+02	-5.00E-06	3.5628E-05	3.96E-10	7.32E+06	7.32E+06	8.02E+04	1.69E+04	-1.82E-04
[16:54:57] [INFO ]  -4.70E+02	5.00E-01	3.5691E-05	9.81E-11	7.32E+06	7.32E+06	8.02E+04	1.69E+04	-1.82E-04
[16:54:57] [INFO ]  -4.70E+02	1.00E+00	3.5768E-05	2.85E-10	7.32E+06	7.32E+06	8.02E+04	1.69E+04	-1.82E-04
[16:54:57] [INFO ]  -4.70E+02	1.50E+00	3.5840E-05	2.10E-10	7.32E+06	7.32E+06	8.02E+04	1.69E+04	-1.82E-04
[16:54:57] [INFO ]  -4.70E+02	2.00E+00	3.5910E-05	9.43E-11	7.32E+06	7.32E+06	8.02E+04	1.69E+04	-1.82E-04
[16:54:57] [INFO ]  -4.70E+02	2.50E+00	3.5976E-05	3.91E-10	7.32E+06	7.32E+06	8.02E+04	1.69E+04	-1.82E-04
[16:54:57] [INFO ]  -4.70E+02	3.00E+00	3.6047E-05	5.34E-10	7.32E+06	7.32E+06	8.02E+04	1.69E+04	-1.82E-04
[16:54:57] [INFO ]  -4.70E+02	3.50E+00	3.6112E-05	3.30E-10	7.32E+06	7.32E+06	8.02E+04	1.69E+04	-1.82E-04
[16:54:57] [INFO ]  -4.70E+02	4.00E+00	3.6168E-05	1.88E-10	7.32E+06	7.32E+06	8.02E+04	1.69E+04	-1.82E-04
[16:54:57] [INFO ]  -4.70E+02	4.50E+00	3.6239E-05	5.07E-10	7.32E+06	7.32E+06	8.02E+04	1.69E+04	-1.82E-04
[16:54:57] [INFO ]  -4.70E+02	5.00E+00	3.6306E-05	1.19E-10	7.32E+06	7.32E+06	8.02E+04	1.69E+04	-1.82E-04
[16:55:28] [INFO ]  -4.80E+02	-4.66E-06	3.6218E-05	1.96E-10	7.36E+06	7.41E+06	1.87E+04	6.46E+03	-1.86E-04
[16:55:28] [INFO ]  -4.80E+02	5.00E-01	3.6287E-05	4.99E-11	7.36E+06	7.41E+06	1.87E+04	6.46E+03	-1.86E-04
[16:55:28] [INFO ]  -4.80E+02	1.00E+00	3.6353E-05	3.10E-10	7.36E+06	7.41E+06	1.87E+04	6.46E+03	-1.86E-04
[16:55:28] [INFO ]  -4.80E+02	1.50E+00	3.6423E-05	7.41E-11	7.36E+06	7.41E+06	1.87E+04	6.46E+03	-1.86E-04
[16:55:28] [INFO ]  -4.80E+02	2.00E+00	3.6488E-05	2.09E-10	7.36E+06	7.41E+06	1.87E+04	6.46E+03	-1.86E-04
[16:55:28] [INFO ]  -4.80E+02	2.50E+00	3.6560E-05	2.59E-10	7.36E+06	7.41E+06	1.87E+04	6.46E+03	-1.86E-04
[16:55:28] [INFO ]  -4.80E+02	3.00E+00	3.6628E-05	3.68E-11	7.36E+06	7.41E+06	1.87E+04	6.46E+03	-1.86E-04
[16:55:28] [INFO ]  -4.80E+02	3.50E+00	3.6697E-05	1.28E-10	7.36E+06	7.41E+06	1.87E+04	6.46E+03	-1.86E-04
[16:55:28] [INFO ]  -4.80E+02	4.00E+00	3.6763E-05	1.52E-10	7.36E+06	7.41E+06	1.87E+04	6.46E+03	-1.86E-04
[16:55:28] [INFO ]  -4.80E+02	4.50E+00	3.6828E-05	1.30E-10	7.36E+06	7.41E+06	1.87E+04	6.46E+03	-1.86E-04
[16:55:28] [INFO ]  -4.80E+02	5.00E+00	3.6894E-05	7.76E-11	7.36E+06	7.41E+06	1.87E+04	6.46E+03	-1.86E-04
[16:56:00] [INFO ]  -4.90E+02	-7.40E-07	3.6798E-05	3.72E-10	7.71E+06	7.51E+06	4.73E+04	2.13E+04	-1.89E-04
[16:56:00] [INFO ]  -4.90E+02	5.00E-01	3.6865E-05	3.23E-10	7.71E+06	7.51E+06	4.73E+04	2.13E+04	-1.89E-04
[16:56:00] [INFO ]  -4.90E+02	1.00E+00	3.6933E-05	1.87E-10	7.71E+06	7.51E+06	4.73E+04	2.13E+04	-1.89E-04
[16:56:00] [INFO ]  -4.90E+02	1.50E+00	3.7002E-05	1.22E-10	7.71E+06	7.51E+06	4.73E+04	2.13E+04	-1.89E-04
[16:56:00] [INFO ]  -4.90E+02	2.00E+00	3.7067E-05	1.49E-10	7.71E+06	7.51E+06	4.73E+04	2.13E+04	-1.89E-04
[16:56:00] [INFO ]  -4.90E+02	2.50E+00	3.7138E-05	3.29E-10	7.71E+06	7.51E+06	4.73E+04	2.13E+04	-1.89E-04
[16:56:00] [INFO ]  -4.90E+02	3.00E+00	3.7206E-05	1.70E-11	7.71E+06	7.51E+06	4.73E+04	2.13E+04	-1.89E-04
[16:56:00] [INFO ]  -4.90E+02	3.50E+00	3.7271E-05	3.86E-11	7.71E+06	7.51E+06	4.73E+04	2.13E+04	-1.89E-04
[16:56:00] [INFO ]  -4.90E+02	4.00E+00	3.7339E-05	1.87E-10	7.71E+06	7.51E+06	4.73E+04	2.13E+04	-1.89E-04
[16:56:00] [INFO ]  -4.90E+02	4.50E+00	3.7402E-05	3.59E-10	7.71E+06	7.51E+06	4.73E+04	2.13E+04	-1.89E-04
[16:56:00] [INFO ]  -4.90E+02	5.00E+00	3.7464E-05	1.10E-10	7.71E+06	7.51E+06	4.73E+04	2.13E+04	-1.89E-04
[16:56:31] [INFO ]  -5.00E+02	-7.97E-07	3.7382E-05	8.16E-11	7.38E+06	7.33E+06	2.90E+04	4.36E+03	-1.93E-04
[16:56:31] [INFO ]  -5.00E+02	5.00E-01	3.7450E-05	2.04E-10	7.38E+06	7.33E+06	2.90E+04	4.36E+03	-1.93E-04
[16:56:31] [INFO ]  -5.00E+02	1.00E+00	3.7515E-05	5.91E-10	7.38E+06	7.33E+06	2.90E+04	4.36E+03	-1.93E-04
[16:56:31] [INFO ]  -5.00E+02	1.50E+00	3.7590E-05	5.19E-11	7.38E+06	7.33E+06	2.90E+04	4.36E+03	-1.93E-04
[16:56:31] [INFO ]  -5.00E+02	2.00E+00	3.7658E-05	8.18E-11	7.38E+06	7.33E+06	2.90E+04	4.36E+03	-1.93E-04
[16:56:31] [INFO ]  -5.00E+02	2.50E+00	3.7725E-05	3.97E-10	7.38E+06	7.33E+06	2.90E+04	4.36E+03	-1.93E-04
[16:56:31] [INFO ]  -5.00E+02	3.00E+00	3.7795E-05	6.58E-10	7.38E+06	7.33E+06	2.90E+04	4.36E+03	-1.93E-04
[16:56:31] [INFO ]  -5.00E+02	3.50E+00	3.7858E-05	2.22E-10	7.38E+06	7.33E+06	2.90E+04	4.36E+03	-1.93E-04
[16:56:31] [INFO ]  -5.00E+02	4.00E+00	3.7926E-05	7.41E-11	7.38E+06	7.33E+06	2.90E+04	4.36E+03	-1.93E-04
[16:56:31] [INFO ]  -5.00E+02	4.50E+00	3.7995E-05	4.49E-10	7.38E+06	7.33E+06	2.90E+04	4.36E+03	-1.93E-04
[16:56:31] [INFO ]  -5.00E+02	5.00E+00	3.8064E-05	1.69E-10	7.38E+06	7.33E+06	2.90E+04	4.36E+03	-1.93E-04
[16:57:03] [INFO ]  -5.10E+02	-5.46E-06	3.7973E-05	2.69E-10	7.40E+06	7.43E+06	1.63E+04	8.32E+02	-1.97E-04
[16:57:03] [INFO ]  -5.10E+02	5.00E-01	3.8042E-05	1.54E-10	7.40E+06	7.43E+06	1.63E+04	8.32E+02	-1.97E-04
[16:57:03] [INFO ]  -5.10E+02	1.00E+00	3.8113E-05	2.65E-10	7.40E+06	7.43E+06	1.63E+04	8.32E+02	-1.97E-04
[16:57:03] [INFO ]  -5.10E+02	1.50E+00	3.8177E-05	3.64E-10	7.40E+06	7.43E+06	1.63E+04	8.32E+02	-1.97E-04
[16:57:03] [INFO ]  -5.10E+02	2.00E+00	3.8245E-05	1.01E-10	7.40E+06	7.43E+06	1.63E+04	8.32E+02	-1.97E-04
[16:57:03] [INFO ]  -5.10E+02	2.50E+00	3.8312E-05	2.32E-10	7.40E+06	7.43E+06	1.63E+04	8.32E+02	-1.97E-04
[16:57:03] [INFO ]  -5.10E+02	3.00E+00	3.8382E-05	1.08E-10	7.40E+06	7.43E+06	1.63E+04	8.32E+02	-1.97E-04
[16:57:03] [INFO ]  -5.10E+02	3.50E+00	3.8448E-05	6.65E-11	7.40E+06	7.43E+06	1.63E+04	8.32E+02	-1.97E-04
[16:57:03] [INFO ]  -5.10E+02	4.00E+00	3.8513E-05	3.40E-10	7.40E+06	7.43E+06	1.63E+04	8.32E+02	-1.97E-04
[16:57:03] [INFO ]  -5.10E+02	4.50E+00	3.8580E-05	4.33E-10	7.40E+06	7.43E+06	1.63E+04	8.32E+02	-1.97E-04
[16:57:03] [INFO ]  -5.10E+02	5.00E+00	3.8648E-05	1.51E-10	7.40E+06	7.43E+06	1.63E+04	8.32E+02	-1.97E-04
[16:57:35] [INFO ]  -5.20E+02	-3.36E-06	3.8546E-05	4.55E-10	7.32E+06	7.32E+06	2.55E+04	4.96E+03	-2.01E-04
[16:57:35] [INFO ]  -5.20E+02	5.00E-01	3.8616E-05	1.83E-10	7.32E+06	7.32E+06	2.55E+04	4.96E+03	-2.01E-04
[16:57:35] [INFO ]  -5.20E+02	1.00E+00	3.8684E-05	5.35E-11	7.32E+06	7.32E+06	2.55E+04	4.96E+03	-2.01E-04
[16:57:35] [INFO ]  -5.20E+02	1.50E+00	3.8755E-05	4.17E-10	7.32E+06	7.32E+06	2.55E+04	4.96E+03	-2.01E-04
[16:57:35] [INFO ]  -5.20E+02	2.00E+00	3.8827E-05	9.10E-11	7.32E+06	7.32E+06	2.55E+04	4.96E+03	-2.01E-04
[16:57:35] [INFO ]  -5.20E+02	2.50E+00	3.8892E-05	4.32E-11	7.32E+06	7.32E+06	2.55E+04	4.96E+03	-2.01E-04
[16:57:35] [INFO ]  -5.20E+02	3.00E+00	3.8958E-05	6.13E-11	7.32E+06	7.32E+06	2.55E+04	4.96E+03	-2.01E-04
[16:57:35] [INFO ]  -5.20E+02	3.50E+00	3.9027E-05	4.50E-11	7.32E+06	7.32E+06	2.55E+04	4.96E+03	-2.01E-04
[16:57:35] [INFO ]  -5.20E+02	4.00E+00	3.9096E-05	2.09E-10	7.32E+06	7.32E+06	2.55E+04	4.96E+03	-2.01E-04
[16:57:35] [INFO ]  -5.20E+02	4.50E+00	3.9164E-05	6.56E-10	7.32E+06	7.32E+06	2.55E+04	4.96E+03	-2.01E-04
[16:57:35] [INFO ]  -5.20E+02	5.00E+00	3.9230E-05	2.11E-10	7.32E+06	7.32E+06	2.55E+04	4.96E+03	-2.01E-04
[16:58:07] [INFO ]  -5.30E+02	-1.37E-06	3.9129E-05	8.29E-11	7.36E+06	7.36E+06	2.19E+04	1.02E+04	-2.05E-04
[16:58:07] [INFO ]  -5.30E+02	5.00E-01	3.9195E-05	1.41E-10	7.36E+06	7.36E+06	2.19E+04	1.02E+04	-2.05E-04
[16:58:07] [INFO ]  -5.30E+02	1.00E+00	3.9266E-05	4.29E-10	7.36E+06	7.36E+06	2.19E+04	1.02E+04	-2.05E-04
[16:58:07] [INFO ]  -5.30E+02	1.50E+00	3.9339E-05	3.06E-10	7.36E+06	7.36E+06	2.19E+04	1.02E+04	-2.05E-04
[16:58:07] [INFO ]  -5.30E+02	2.00E+00	3.9408E-05	9.90E-11	7.36E+06	7.36E+06	2.19E+04	1.02E+04	-2.05E-04
[16:58:07] [INFO ]  -5.30E+02	2.50E+00	3.9476E-05	4.57E-10	7.36E+06	7.36E+06	2.19E+04	1.02E+04	-2.05E-04
[16:58:07] [INFO ]  -5.30E+02	3.00E+00	3.9546E-05	2.62E-10	7.36E+06	7.36E+06	2.19E+04	1.02E+04	-2.05E-04
[16:58:07] [INFO ]  -5.30E+02	3.50E+00	3.9618E-05	2.47E-10	7.36E+06	7.36E+06	2.19E+04	1.02E+04	-2.05E-04
[16:58:07] [INFO ]  -5.30E+02	4.00E+00	3.9680E-05	1.59E-10	7.36E+06	7.36E+06	2.19E+04	1.02E+04	-2.05E-04
[16:58:07] [INFO ]  -5.30E+02	4.50E+00	3.9742E-05	5.79E-11	7.36E+06	7.36E+06	2.19E+04	1.02E+04	-2.05E-04
[16:58:07] [INFO ]  -5.30E+02	5.00E+00	3.9806E-05	1.35E-10	7.36E+06	7.36E+06	2.19E+04	1.02E+04	-2.05E-04
[16:58:39] [INFO ]  -5.40E+02	-1.37E-06	3.9708E-05	1.40E-10	7.62E+06	7.58E+06	7.86E+03	1.96E+03	-2.09E-04
[16:58:39] [INFO ]  -5.40E+02	5.00E-01	3.9778E-05	5.89E-11	7.62E+06	7.58E+06	7.86E+03	1.96E+03	-2.09E-04
[16:58:39] [INFO ]  -5.40E+02	1.00E+00	3.9843E-05	6.16E-11	7.62E+06	7.58E+06	7.86E+03	1.96E+03	-2.09E-04
[16:58:39] [INFO ]  -5.40E+02	1.50E+00	3.9910E-05	3.84E-10	7.62E+06	7.58E+06	7.86E+03	1.96E+03	-2.09E-04
[16:58:39] [INFO ]  -5.40E+02	2.00E+00	3.9974E-05	1.72E-10	7.62E+06	7.58E+06	7.86E+03	1.96E+03	-2.09E-04
[16:58:39] [INFO ]  -5.40E+02	2.50E+00	4.0038E-05	1.53E-10	7.62E+06	7.58E+06	7.86E+03	1.96E+03	-2.09E-04
[16:58:39] [INFO ]  -5.40E+02	3.00E+00	4.0108E-05	5.79E-11	7.62E+06	7.58E+06	7.86E+03	1.96E+03	-2.09E-04
[16:58:39] [INFO ]  -5.40E+02	3.50E+00	4.0171E-05	1.87E-10	7.62E+06	7.58E+06	7.86E+03	1.96E+03	-2.09E-04
[16:58:39] [INFO ]  -5.40E+02	4.00E+00	4.0236E-05	2.55E-10	7.62E+06	7.58E+06	7.86E+03	1.96E+03	-2.09E-04
[16:58:39] [INFO ]  -5.40E+02	4.50E+00	4.0303E-05	3.86E-11	7.62E+06	7.58E+06	7.86E+03	1.96E+03	-2.09E-04
[16:58:39] [INFO ]  -5.40E+02	5.00E+00	4.0371E-05	3.61E-10	7.62E+06	7.58E+06	7.86E+03	1.96E+03	-2.09E-04
[16:59:12] [INFO ]  -5.50E+02	-5.80E-06	4.0270E-05	1.37E-10	7.67E+06	7.43E+06	8.71E+04	2.72E+04	-2.13E-04
[16:59:12] [INFO ]  -5.50E+02	5.00E-01	4.0335E-05	2.41E-10	7.67E+06	7.43E+06	8.71E+04	2.72E+04	-2.13E-04
[16:59:12] [INFO ]  -5.50E+02	1.00E+00	4.0399E-05	3.57E-10	7.67E+06	7.43E+06	8.71E+04	2.72E+04	-2.13E-04
[16:59:12] [INFO ]  -5.50E+02	1.50E+00	4.0468E-05	3.45E-10	7.67E+06	7.43E+06	8.71E+04	2.72E+04	-2.13E-04
[16:59:12] [INFO ]  -5.50E+02	2.00E+00	4.0539E-05	1.21E-10	7.67E+06	7.43E+06	8.71E+04	2.72E+04	-2.13E-04
[16:59:12] [INFO ]  -5.50E+02	2.50E+00	4.0609E-05	2.05E-10	7.67E+06	7.43E+06	8.71E+04	2.72E+04	-2.13E-04
[16:59:12] [INFO ]  -5.50E+02	3.00E+00	4.0678E-05	5.44E-11	7.67E+06	7.43E+06	8.71E+04	2.72E+04	-2.13E-04
[16:59:12] [INFO ]  -5.50E+02	3.50E+00	4.0738E-05	1.44E-09	7.67E+06	7.43E+06	8.71E+04	2.72E+04	-2.13E-04
[16:59:12] [INFO ]  -5.50E+02	4.00E+00	4.0802E-05	2.00E-10	7.67E+06	7.43E+06	8.71E+04	2.72E+04	-2.13E-04
[16:59:12] [INFO ]  -5.50E+02	4.50E+00	4.0867E-05	7.76E-11	7.67E+06	7.43E+06	8.71E+04	2.72E+04	-2.13E-04
[16:59:12] [INFO ]  -5.50E+02	5.00E+00	4.0940E-05	4.00E-10	7.67E+06	7.43E+06	8.71E+04	2.72E+04	-2.13E-04
[16:59:44] [INFO ]  -5.60E+02	-5.91E-06	4.0840E-05	2.62E-11	7.19E+06	7.23E+06	5.26E+03	3.13E+03	-2.17E-04
[16:59:44] [INFO ]  -5.60E+02	5.00E-01	4.0909E-05	7.01E-10	7.19E+06	7.23E+06	5.26E+03	3.13E+03	-2.17E-04
[16:59:44] [INFO ]  -5.60E+02	1.00E+00	4.0978E-05	3.23E-10	7.19E+06	7.23E+06	5.26E+03	3.13E+03	-2.17E-04
[16:59:44] [INFO ]  -5.60E+02	1.50E+00	4.1049E-05	2.83E-11	7.19E+06	7.23E+06	5.26E+03	3.13E+03	-2.17E-04
[16:59:44] [INFO ]  -5.60E+02	2.00E+00	4.1122E-05	2.00E-10	7.19E+06	7.23E+06	5.26E+03	3.13E+03	-2.17E-04
[16:59:44] [INFO ]  -5.60E+02	2.50E+00	4.1187E-05	4.71E-12	7.19E+06	7.23E+06	5.26E+03	3.13E+03	-2.17E-04
[16:59:44] [INFO ]  -5.60E+02	3.00E+00	4.1257E-05	2.82E-10	7.19E+06	7.23E+06	5.26E+03	3.13E+03	-2.17E-04
[16:59:44] [INFO ]  -5.60E+02	3.50E+00	4.1327E-05	5.91E-11	7.19E+06	7.23E+06	5.26E+03	3.13E+03	-2.17E-04
[16:59:44] [INFO ]  -5.60E+02	4.00E+00	4.1393E-05	5.22E-10	7.19E+06	7.23E+06	5.26E+03	3.13E+03	-2.17E-04
[16:59:44] [INFO ]  -5.60E+02	4.50E+00	4.1459E-05	3.76E-10	7.19E+06	7.23E+06	5.26E+03	3.13E+03	-2.17E-04
[16:59:44] [INFO ]  -5.60E+02	5.00E+00	4.1531E-05	9.88E-11	7.19E+06	7.23E+06	5.26E+03	3.13E+03	-2.17E-04
[17:00:15] [INFO ]  -5.70E+02	-2.39E-06	4.1429E-05	2.32E-10	7.44E+06	7.42E+06	9.14E+03	5.12E+02	-2.21E-04
[17:00:15] [INFO ]  -5.70E+02	5.00E-01	4.1494E-05	2.08E-10	7.44E+06	7.42E+06	9.14E+03	5.12E+02	-2.21E-04
[17:00:15] [INFO ]  -5.70E+02	1.00E+00	4.1563E-05	1.56E-10	7.44E+06	7.42E+06	9.14E+03	5.12E+02	-2.21E-04
[17:00:15] [INFO ]  -5.70E+02	1.50E+00	4.1633E-05	3.31E-10	7.44E+06	7.42E+06	9.14E+03	5.12E+02	-2.21E-04
[17:00:15] [INFO ]  -5.70E+02	2.00E+00	4.1698E-05	2.13E-10	7.44E+06	7.42E+06	9.14E+03	5.12E+02	-2.21E-04
[17:00:15] [INFO ]  -5.70E+02	2.50E+00	4.1764E-05	3.24E-10	7.44E+06	7.42E+06	9.14E+03	5.12E+02	-2.21E-04
[17:00:15] [INFO ]  -5.70E+02	3.00E+00	4.1830E-05	1.72E-10	7.44E+06	7.42E+06	9.14E+03	5.12E+02	-2.21E-04
[17:00:15] [INFO ]  -5.70E+02	3.50E+00	4.1888E-05	7.46E-10	7.44E+06	7.42E+06	9.14E+03	5.12E+02	-2.21E-04
[17:00:15] [INFO ]  -5.70E+02	4.00E+00	4.1961E-05	5.73E-10	7.44E+06	7.42E+06	9.14E+03	5.12E+02	-2.21E-04
[17:00:15] [INFO ]  -5.70E+02	4.50E+00	4.2032E-05	1.67E-10	7.44E+06	7.42E+06	9.14E+03	5.12E+02	-2.21E-04
[17:00:15] [INFO ]  -5.70E+02	5.00E+00	4.2100E-05	1.52E-10	7.44E+06	7.42E+06	9.14E+03	5.12E+02	-2.21E-04
[17:00:47] [INFO ]  -5.80E+02	-3.70E-06	4.1987E-05	6.24E-11	7.22E+06	7.24E+06	1.14E+04	2.26E+03	-2.25E-04
[17:00:47] [INFO ]  -5.80E+02	5.00E-01	4.2055E-05	3.01E-10	7.22E+06	7.24E+06	1.14E+04	2.26E+03	-2.25E-04
[17:00:47] [INFO ]  -5.80E+02	1.00E+00	4.2126E-05	3.15E-10	7.22E+06	7.24E+06	1.14E+04	2.26E+03	-2.25E-04
[17:00:47] [INFO ]  -5.80E+02	1.50E+00	4.2193E-05	3.13E-10	7.22E+06	7.24E+06	1.14E+04	2.26E+03	-2.25E-04
[17:00:47] [INFO ]  -5.80E+02	2.00E+00	4.2266E-05	1.21E-10	7.22E+06	7.24E+06	1.14E+04	2.26E+03	-2.25E-04
[17:00:47] [INFO ]  -5.80E+02	2.50E+00	4.2337E-05	8.01E-11	7.22E+06	7.24E+06	1.14E+04	2.26E+03	-2.25E-04
[17:00:47] [INFO ]  -5.80E+02	3.00E+00	4.2408E-05	3.17E-10	7.22E+06	7.24E+06	1.14E+04	2.26E+03	-2.25E-04
[17:00:47] [INFO ]  -5.80E+02	3.50E+00	4.2474E-05	2.33E-10	7.22E+06	7.24E+06	1.14E+04	2.26E+03	-2.25E-04
[17:00:47] [INFO ]  -5.80E+02	4.00E+00	4.2541E-05	5.44E-11	7.22E+06	7.24E+06	1.14E+04	2.26E+03	-2.25E-04
[17:00:47] [INFO ]  -5.80E+02	4.50E+00	4.2610E-05	4.21E-10	7.22E+06	7.24E+06	1.14E+04	2.26E+03	-2.25E-04
[17:00:47] [INFO ]  -5.80E+02	5.00E+00	4.2677E-05	2.72E-10	7.22E+06	7.24E+06	1.14E+04	2.26E+03	-2.25E-04
[17:01:19] [INFO ]  -5.90E+02	-2.96E-06	4.2562E-05	6.62E-10	7.32E+06	7.27E+06	2.16E+04	2.10E+03	-2.30E-04
[17:01:19] [INFO ]  -5.90E+02	5.00E-01	4.2637E-05	2.33E-10	7.32E+06	7.27E+06	2.16E+04	2.10E+03	-2.30E-04
[17:01:19] [INFO ]  -5.90E+02	1.00E+00	4.2710E-05	1.81E-10	7.32E+06	7.27E+06	2.16E+04	2.10E+03	-2.30E-04
[17:01:19] [INFO ]  -5.90E+02	1.50E+00	4.2780E-05	4.66E-10	7.32E+06	7.27E+06	2.16E+04	2.10E+03	-2.30E-04
[17:01:19] [INFO ]  -5.90E+02	2.00E+00	4.2852E-05	3.97E-10	7.32E+06	7.27E+06	2.16E+04	2.10E+03	-2.30E-04
[17:01:19] [INFO ]  -5.90E+02	2.50E+00	4.2919E-05	4.37E-10	7.32E+06	7.27E+06	2.16E+04	2.10E+03	-2.30E-04
[17:01:19] [INFO ]  -5.90E+02	3.00E+00	4.2983E-05	1.10E-10	7.32E+06	7.27E+06	2.16E+04	2.10E+03	-2.30E-04
[17:01:19] [INFO ]  -5.90E+02	3.50E+00	4.3055E-05	4.83E-10	7.32E+06	7.27E+06	2.16E+04	2.10E+03	-2.30E-04
[17:01:19] [INFO ]  -5.90E+02	4.00E+00	4.3125E-05	1.51E-10	7.32E+06	7.27E+06	2.16E+04	2.10E+03	-2.30E-04
[17:01:19] [INFO ]  -5.90E+02	4.50E+00	4.3191E-05	8.82E-10	7.32E+06	7.27E+06	2.16E+04	2.10E+03	-2.30E-04
[17:01:19] [INFO ]  -5.90E+02	5.00E+00	4.3256E-05	7.76E-11	7.32E+06	7.27E+06	2.16E+04	2.10E+03	-2.30E-04
[17:01:51] [INFO ]  -6.00E+02	-5.29E-06	4.3149E-05	1.39E-10	6.85E+06	7.18E+06	1.62E+04	1.55E+04	-2.34E-04
[17:01:51] [INFO ]  -6.00E+02	5.00E-01	4.3222E-05	2.76E-10	6.85E+06	7.18E+06	1.62E+04	1.55E+04	-2.34E-04
[17:01:51] [INFO ]  -6.00E+02	1.00E+00	4.3295E-05	4.78E-11	6.85E+06	7.18E+06	1.62E+04	1.55E+04	-2.34E-04
[17:01:51] [INFO ]  -6.00E+02	1.50E+00	4.3368E-05	9.84E-11	6.85E+06	7.18E+06	1.62E+04	1.55E+04	-2.34E-04
[17:01:51] [INFO ]  -6.00E+02	2.00E+00	4.3441E-05	4.99E-11	6.85E+06	7.18E+06	1.62E+04	1.55E+04	-2.34E-04
[17:01:51] [INFO ]  -6.00E+02	2.50E+00	4.3514E-05	5.71E-10	6.85E+06	7.18E+06	1.62E+04	1.55E+04	-2.34E-04
[17:01:51] [INFO ]  -6.00E+02	3.00E+00	4.3588E-05	2.39E-10	6.85E+06	7.18E+06	1.62E+04	1.55E+04	-2.34E-04
[17:01:51] [INFO ]  -6.00E+02	3.50E+00	4.3647E-05	4.42E-10	6.85E+06	7.18E+06	1.62E+04	1.55E+04	-2.34E-04
[17:01:51] [INFO ]  -6.00E+02	4.00E+00	4.3704E-05	3.67E-10	6.85E+06	7.18E+06	1.62E+04	1.55E+04	-2.34E-04
[17:01:51] [INFO ]  -6.00E+02	4.50E+00	4.3777E-05	6.01E-10	6.85E+06	7.18E+06	1.62E+04	1.55E+04	-2.34E-04
[17:01:51] [INFO ]  -6.00E+02	5.00E+00	4.3848E-05	3.80E-10	6.85E+06	7.18E+06	1.62E+04	1.55E+04	-2.34E-04
[17:02:24] [INFO ]  -6.10E+02	-5.74E-06	4.3730E-05	3.36E-10	7.36E+06	7.24E+06	9.40E+03	7.08E+03	-2.38E-04
[17:02:24] [INFO ]  -6.10E+02	5.00E-01	4.3798E-05	2.20E-10	7.36E+06	7.24E+06	9.40E+03	7.08E+03	-2.38E-04
[17:02:24] [INFO ]  -6.10E+02	1.00E+00	4.3875E-05	1.31E-10	7.36E+06	7.24E+06	9.40E+03	7.08E+03	-2.38E-04
[17:02:24] [INFO ]  -6.10E+02	1.50E+00	4.3942E-05	1.93E-10	7.36E+06	7.24E+06	9.40E+03	7.08E+03	-2.38E-04
[17:02:24] [INFO ]  -6.10E+02	2.00E+00	4.4013E-05	4.32E-11	7.36E+06	7.24E+06	9.40E+03	7.08E+03	-2.38E-04
[17:02:24] [INFO ]  -6.10E+02	2.50E+00	4.4077E-05	1.10E-10	7.36E+06	7.24E+06	9.40E+03	7.08E+03	-2.38E-04
[17:02:24] [INFO ]  -6.10E+02	3.00E+00	4.4150E-05	4.70E-10	7.36E+06	7.24E+06	9.40E+03	7.08E+03	-2.38E-04
[17:02:24] [INFO ]  -6.10E+02	3.50E+00	4.4223E-05	1.79E-10	7.36E+06	7.24E+06	9.40E+03	7.08E+03	-2.38E-04
[17:02:24] [INFO ]  -6.10E+02	4.00E+00	4.4290E-05	2.00E-10	7.36E+06	7.24E+06	9.40E+03	7.08E+03	-2.38E-04
[17:02:24] [INFO ]  -6.10E+02	4.50E+00	4.4354E-05	3.64E-10	7.36E+06	7.24E+06	9.40E+03	7.08E+03	-2.38E-04
[17:02:24] [INFO ]  -6.10E+02	5.00E+00	4.4420E-05	5.31E-11	7.36E+06	7.24E+06	9.40E+03	7.08E+03	-2.38E-04
[17:02:57] [INFO ]  -6.20E+02	-6.20E-06	4.4297E-05	5.89E-11	7.17E+06	7.33E+06	1.17E+04	2.10E+03	-2.43E-04
[17:02:57] [INFO ]  -6.20E+02	5.00E-01	4.4367E-05	4.35E-10	7.17E+06	7.33E+06	1.17E+04	2.10E+03	-2.43E-04
[17:02:57] [INFO ]  -6.20E+02	1.00E+00	4.4435E-05	1.51E-10	7.17E+06	7.33E+06	1.17E+04	2.10E+03	-2.43E-04
[17:02:57] [INFO ]  -6.20E+02	1.50E+00	4.4510E-05	1.96E-10	7.17E+06	7.33E+06	1.17E+04	2.10E+03	-2.43E-04
[17:02:57] [INFO ]  -6.20E+02	2.00E+00	4.4578E-05	3.26E-10	7.17E+06	7.33E+06	1.17E+04	2.10E+03	-2.43E-04
[17:02:57] [INFO ]  -6.20E+02	2.50E+00	4.4647E-05	1.13E-10	7.17E+06	7.33E+06	1.17E+04	2.10E+03	-2.43E-04
[17:02:57] [INFO ]  -6.20E+02	3.00E+00	4.4716E-05	1.26E-10	7.17E+06	7.33E+06	1.17E+04	2.10E+03	-2.43E-04
[17:02:57] [INFO ]  -6.20E+02	3.50E+00	4.4785E-05	6.25E-10	7.17E+06	7.33E+06	1.17E+04	2.10E+03	-2.43E-04
[17:02:57] [INFO ]  -6.20E+02	4.00E+00	4.4852E-05	6.75E-10	7.17E+06	7.33E+06	1.17E+04	2.10E+03	-2.43E-04
[17:02:57] [INFO ]  -6.20E+02	4.50E+00	4.4919E-05	2.33E-10	7.17E+06	7.33E+06	1.17E+04	2.10E+03	-2.43E-04
[17:02:57] [INFO ]  -6.20E+02	5.00E+00	4.4980E-05	5.10E-10	7.17E+06	7.33E+06	1.17E+04	2.10E+03	-2.43E-04
[17:03:29] [INFO ]  -6.30E+02	-5.63E-06	4.4866E-05	1.33E-10	7.16E+06	7.19E+06	2.53E+04	1.89E+03	-2.48E-04
[17:03:29] [INFO ]  -6.30E+02	5.00E-01	4.4940E-05	1.84E-10	7.16E+06	7.19E+06	2.53E+04	1.89E+03	-2.48E-04
[17:03:29] [INFO ]  -6.30E+02	1.00E+00	4.5008E-05	5.03E-10	7.16E+06	7.19E+06	2.53E+04	1.89E+03	-2.48E-04
[17:03:29] [INFO ]  -6.30E+02	1.50E+00	4.5080E-05	1.75E-10	7.16E+06	7.19E+06	2.53E+04	1.89E+03	-2.48E-04
[17:03:29] [INFO ]  -6.30E+02	2.00E+00	4.5151E-05	5.36E-10	7.16E+06	7.19E+06	2.53E+04	1.89E+03	-2.48E-04
[17:03:29] [INFO ]  -6.30E+02	2.50E+00	4.5225E-05	3.66E-10	7.16E+06	7.19E+06	2.53E+04	1.89E+03	-2.48E-04
[17:03:29] [INFO ]  -6.30E+02	3.00E+00	4.5291E-05	8.04E-11	7.16E+06	7.19E+06	2.53E+04	1.89E+03	-2.48E-04
[17:03:29] [INFO ]  -6.30E+02	3.50E+00	4.5358E-05	6.65E-11	7.16E+06	7.19E+06	2.53E+04	1.89E+03	-2.48E-04
[17:03:29] [INFO ]  -6.30E+02	4.00E+00	4.5429E-05	4.46E-10	7.16E+06	7.19E+06	2.53E+04	1.89E+03	-2.48E-04
[17:03:29] [INFO ]  -6.30E+02	4.50E+00	4.5500E-05	1.40E-10	7.16E+06	7.19E+06	2.53E+04	1.89E+03	-2.48E-04
[17:03:29] [INFO ]  -6.30E+02	5.00E+00	4.5566E-05	1.18E-10	7.16E+06	7.19E+06	2.53E+04	1.89E+03	-2.48E-04
[17:04:01] [INFO ]  -6.40E+02	-4.27E-06	4.5450E-05	6.87E-10	7.20E+06	7.28E+06	4.07E+04	9.20E+03	-2.52E-04
[17:04:01] [INFO ]  -6.40E+02	5.00E-01	4.5524E-05	1.04E-10	7.20E+06	7.28E+06	4.07E+04	9.20E+03	-2.52E-04
[17:04:01] [INFO ]  -6.40E+02	1.00E+00	4.5594E-05	1.98E-10	7.20E+06	7.28E+06	4.07E+04	9.20E+03	-2.52E-04
[17:04:01] [INFO ]  -6.40E+02	1.50E+00	4.5659E-05	1.26E-10	7.20E+06	7.28E+06	4.07E+04	9.20E+03	-2.52E-04
[17:04:01] [INFO ]  -6.40E+02	2.00E+00	4.5726E-05	5.73E-10	7.20E+06	7.28E+06	4.07E+04	9.20E+03	-2.52E-04
[17:04:01] [INFO ]  -6.40E+02	2.50E+00	4.5802E-05	1.68E-10	7.20E+06	7.28E+06	4.07E+04	9.20E+03	-2.52E-04
[17:04:01] [INFO ]  -6.40E+02	3.00E+00	4.5867E-05	1.85E-10	7.20E+06	7.28E+06	4.07E+04	9.20E+03	-2.52E-04
[17:04:01] [INFO ]  -6.40E+02	3.50E+00	4.5939E-05	1.72E-10	7.20E+06	7.28E+06	4.07E+04	9.20E+03	-2.52E-04
[17:04:01] [INFO ]  -6.40E+02	4.00E+00	4.6011E-05	6.48E-10	7.20E+06	7.28E+06	4.07E+04	9.20E+03	-2.52E-04
[17:04:01] [INFO ]  -6.40E+02	4.50E+00	4.6080E-05	2.16E-11	7.20E+06	7.28E+06	4.07E+04	9.20E+03	-2.52E-04
[17:04:01] [INFO ]  -6.40E+02	5.00E+00	4.6142E-05	8.58E-11	7.20E+06	7.28E+06	4.07E+04	9.20E+03	-2.52E-04
[17:04:31] [INFO ]  -6.50E+02	-5.06E-06	4.6028E-05	3.20E-10	7.21E+06	7.14E+06	8.90E+04	1.27E+04	-2.56E-04
[17:04:31] [INFO ]  -6.50E+02	5.00E-01	4.6104E-05	2.55E-10	7.21E+06	7.14E+06	8.90E+04	1.27E+04	-2.56E-04
[17:04:31] [INFO ]  -6.50E+02	1.00E+00	4.6177E-05	1.70E-10	7.21E+06	7.14E+06	8.90E+04	1.27E+04	-2.56E-04
[17:04:31] [INFO ]  -6.50E+02	1.50E+00	4.6247E-05	5.03E-10	7.21E+06	7.14E+06	8.90E+04	1.27E+04	-2.56E-04
[17:04:31] [INFO ]  -6.50E+02	2.00E+00	4.6311E-05	3.47E-10	7.21E+06	7.14E+06	8.90E+04	1.27E+04	-2.56E-04
[17:04:31] [INFO ]  -6.50E+02	2.50E+00	4.6388E-05	4.99E-10	7.21E+06	7.14E+06	8.90E+04	1.27E+04	-2.56E-04
[17:04:31] [INFO ]  -6.50E+02	3.00E+00	4.6463E-05	2.12E-10	7.21E+06	7.14E+06	8.90E+04	1.27E+04	-2.56E-04
[17:04:31] [INFO ]  -6.50E+02	3.50E+00	4.6531E-05	2.37E-10	7.21E+06	7.14E+06	8.90E+04	1.27E+04	-2.56E-04
[17:04:31] [INFO ]  -6.50E+02	4.00E+00	4.6602E-05	4.03E-11	7.21E+06	7.14E+06	8.90E+04	1.27E+04	-2.56E-04
[17:04:31] [INFO ]  -6.50E+02	4.50E+00	4.6667E-05	7.93E-11	7.21E+06	7.14E+06	8.90E+04	1.27E+04	-2.56E-04
[17:04:31] [INFO ]  -6.50E+02	5.00E+00	4.6734E-05	3.10E-10	7.21E+06	7.14E+06	8.90E+04	1.27E+04	-2.56E-04
[17:05:03] [INFO ]  -6.60E+02	-4.04E-06	4.6617E-05	1.24E-10	7.26E+06	7.29E+06	5.73E+04	6.93E+03	-2.61E-04
[17:05:03] [INFO ]  -6.60E+02	5.00E-01	4.6689E-05	1.18E-10	7.26E+06	7.29E+06	5.73E+04	6.93E+03	-2.61E-04
[17:05:03] [INFO ]  -6.60E+02	1.00E+00	4.6763E-05	8.22E-11	7.26E+06	7.29E+06	5.73E+04	6.93E+03	-2.61E-04
[17:05:03] [INFO ]  -6.60E+02	1.50E+00	4.6836E-05	3.46E-10	7.26E+06	7.29E+06	5.73E+04	6.93E+03	-2.61E-04
[17:05:03] [INFO ]  -6.60E+02	2.00E+00	4.6900E-05	5.48E-10	7.26E+06	7.29E+06	5.73E+04	6.93E+03	-2.61E-04
[17:05:03] [INFO ]  -6.60E+02	2.50E+00	4.6974E-05	1.82E-10	7.26E+06	7.29E+06	5.73E+04	6.93E+03	-2.61E-04
[17:05:03] [INFO ]  -6.60E+02	3.00E+00	4.7044E-05	1.28E-09	7.26E+06	7.29E+06	5.73E+04	6.93E+03	-2.61E-04
[17:05:03] [INFO ]  -6.60E+02	3.50E+00	4.7105E-05	4.00E-10	7.26E+06	7.29E+06	5.73E+04	6.93E+03	-2.61E-04
[17:05:03] [INFO ]  -6.60E+02	4.00E+00	4.7174E-05	3.07E-10	7.26E+06	7.29E+06	5.73E+04	6.93E+03	-2.61E-04
[17:05:03] [INFO ]  -6.60E+02	4.50E+00	4.7243E-05	4.21E-10	7.26E+06	7.29E+06	5.73E+04	6.93E+03	-2.61E-04
[17:05:03] [INFO ]  -6.60E+02	5.00E+00	4.7306E-05	1.51E-10	7.26E+06	7.29E+06	5.73E+04	6.93E+03	-2.61E-04
[17:05:35] [INFO ]  -6.70E+02	-2.90E-06	4.7198E-05	2.83E-10	7.06E+06	7.07E+06	1.07E+04	3.13E+03	-2.66E-04
[17:05:35] [INFO ]  -6.70E+02	5.00E-01	4.7269E-05	5.44E-11	7.06E+06	7.07E+06	1.07E+04	3.13E+03	-2.66E-04
[17:05:35] [INFO ]  -6.70E+02	1.00E+00	4.7342E-05	1.48E-10	7.06E+06	7.07E+06	1.07E+04	3.13E+03	-2.66E-04
[17:05:35] [INFO ]  -6.70E+02	1.50E+00	4.7415E-05	1.73E-10	7.06E+06	7.07E+06	1.07E+04	3.13E+03	-2.66E-04
[17:05:35] [INFO ]  -6.70E+02	2.00E+00	4.7484E-05	6.85E-11	7.06E+06	7.07E+06	1.07E+04	3.13E+03	-2.66E-04
[17:05:35] [INFO ]  -6.70E+02	2.50E+00	4.7553E-05	5.07E-10	7.06E+06	7.07E+06	1.07E+04	3.13E+03	-2.66E-04
[17:05:35] [INFO ]  -6.70E+02	3.00E+00	4.7614E-05	2.95E-10	7.06E+06	7.07E+06	1.07E+04	3.13E+03	-2.66E-04
[17:05:35] [INFO ]  -6.70E+02	3.50E+00	4.7700E-05	4.74E-10	7.06E+06	7.07E+06	1.07E+04	3.13E+03	-2.66E-04
[17:05:35] [INFO ]  -6.70E+02	4.00E+00	4.7767E-05	7.90E-10	7.06E+06	7.07E+06	1.07E+04	3.13E+03	-2.66E-04
[17:05:35] [INFO ]  -6.70E+02	4.50E+00	4.7835E-05	6.24E-11	7.06E+06	7.07E+06	1.07E+04	3.13E+03	-2.66E-04
[17:05:35] [INFO ]  -6.70E+02	5.00E+00	4.7905E-05	2.42E-10	7.06E+06	7.07E+06	1.07E+04	3.13E+03	-2.66E-04
[17:06:07] [INFO ]  -6.80E+02	-3.41E-06	4.7800E-05	3.61E-10	6.80E+06	7.08E+06	5.32E+04	1.36E+04	-2.70E-04
[17:06:07] [INFO ]  -6.80E+02	5.00E-01	4.7874E-05	6.08E-10	6.80E+06	7.08E+06	5.32E+04	1.36E+04	-2.70E-04
[17:06:07] [INFO ]  -6.80E+02	1.00E+00	4.7940E-05	2.49E-11	6.80E+06	7.08E+06	5.32E+04	1.36E+04	-2.70E-04
[17:06:07] [INFO ]  -6.80E+02	1.50E+00	4.8014E-05	5.64E-10	6.80E+06	7.08E+06	5.32E+04	1.36E+04	-2.70E-04
[17:06:07] [INFO ]  -6.80E+02	2.00E+00	4.8094E-05	4.27E-10	6.80E+06	7.08E+06	5.32E+04	1.36E+04	-2.70E-04
[17:06:07] [INFO ]  -6.80E+02	2.50E+00	4.8171E-05	8.18E-10	6.80E+06	7.08E+06	5.32E+04	1.36E+04	-2.70E-04
[17:06:07] [INFO ]  -6.80E+02	3.00E+00	4.8241E-05	1.16E-10	6.80E+06	7.08E+06	5.32E+04	1.36E+04	-2.70E-04
[17:06:07] [INFO ]  -6.80E+02	3.50E+00	4.8304E-05	3.96E-10	6.80E+06	7.08E+06	5.32E+04	1.36E+04	-2.70E-04
