Repository: mowiehe/SSD_IVCVanalysis

# SSD_IVCVanalysis
Analysis of electrical tests of silicon sensors

File: Examples/HEPHY/HPK_ProtoA_300042_HD_UR_1.4E16/iv/log.txt
[16:17:33] [INFO ]  	
[16:17:33] [INFO ]  ------------------------------------------
[16:17:33] [INFO ]  IV Scan
[16:17:33] [INFO ]  ------------------------------------------
[16:17:33] [INFO ]  Measurement of I-V curve for a single cell.
[16:17:33] [INFO ]  	
[16:17:33] [INFO ]  Start date          : 2022/03/22 16:17:33
[16:17:33] [INFO ]  User                : silicon
[16:17:33] [INFO ]  Host                : HGC-PC
[16:17:33] [INFO ]  Identifier          : HPK_ProtoA_300042_HD_UR_1.4E16
[16:17:33] [INFO ]  Log will be stored to logs/HPK_ProtoA_300042_HD_UR_1.4E16/00_20220322_161733/log.txt
[16:17:33] [INFO ]  	
[16:17:33] [INFO ]  Initialising device.
[16:17:33] [INFO ]  KEITHLEY INSTRUMENTS INC.,MODEL 2410,0804779,C33   Mar 31 2015 09:32:39/A02  /F/H
[16:17:33] [INFO ]  Initialising device.
[16:17:34] [INFO ]  KEITHLEY INSTRUMENTS INC.,MODEL 6514,0804673,A11   Apr  3 2003 11:37:06/A02  /D
[16:17:34] [INFO ]  Measurement Settings:
[16:17:34] [INFO ]  Power supply voltage limit:      2.10E+01 V
[16:17:34] [INFO ]  Power supply current limit:      1.00E-03 A
[16:17:34] [INFO ]  Voltage Delay:                       2.00 s
[16:17:34] [INFO ]  	
[16:17:34] [INFO ]  	
[16:17:34] [INFO ]  Nominal Voltage [V]	 Measured Voltage [V]	Current [A]	Current Error [A]	Total Current[A]	
[16:17:34] [INFO ]  ----------------------------------------------------------------------------------------------------------
[16:17:40] [INFO ]  -1.00E+01	-1.00E+01	-3.497E-06	6.564E-10	-1.54E-05
[16:17:45] [INFO ]  -2.00E+01	-2.00E+01	-5.176E-06	2.800E-10	-2.28E-05
[16:17:51] [INFO ]  -3.00E+01	-2.99E+01	-6.477E-06	2.420E-10	-2.87E-05
[16:17:56] [INFO ]  -4.00E+01	-3.99E+01	-7.616E-06	1.263E-10	-3.39E-05
[16:18:02] [INFO ]  -5.00E+01	-4.99E+01	-8.641E-06	3.606E-10	-3.87E-05
[16:18:08] [INFO ]  -6.00E+01	-5.99E+01	-9.586E-06	2.345E-10	-4.33E-05
[16:18:14] [INFO ]  -7.00E+01	-6.99E+01	-1.047E-05	7.977E-10	-4.76E-05
[16:18:19] [INFO ]  -8.00E+01	-7.99E+01	-1.132E-05	5.289E-10	-5.17E-05
[16:18:25] [INFO ]  -9.00E+01	-8.99E+01	-1.212E-05	7.596E-10	-5.57E-05
[16:18:31] [INFO ]  -1.00E+02	-9.99E+01	-1.290E-05	6.069E-10	-5.95E-05
[16:18:36] [INFO ]  -1.10E+02	-1.10E+02	-1.365E-05	6.583E-10	-6.32E-05
[16:18:42] [INFO ]  -1.20E+02	-1.20E+02	-1.438E-05	1.009E-09	-6.68E-05
[16:18:47] [INFO ]  -1.30E+02	-1.30E+02	-1.509E-05	8.737E-10	-7.04E-05
[16:18:53] [INFO ]  -1.40E+02	-1.40E+02	-1.578E-05	1.149E-09	-7.38E-05
[16:18:59] [INFO ]  -1.50E+02	-1.50E+02	-1.647E-05	7.171E-10	-7.72E-05
[16:19:04] [INFO ]  -1.60E+02	-1.60E+02	-1.714E-05	7.987E-10	-8.06E-05
[16:19:10] [INFO ]  -1.70E+02	-1.70E+02	-1.780E-05	9.281E-10	-8.39E-05
[16:19:15] [INFO ]  -1.80E+02	-1.80E+02	-1.845E-05	7.604E-10	-8.72E-05
[16:19:21] [INFO ]  -1.90E+02	-1.90E+02	-1.909E-05	1.041E-09	-9.05E-05
[16:19:27] [INFO ]  -2.00E+02	-2.00E+02	-1.972E-05	1.064E-09	-9.37E-05
[16:19:33] [INFO ]  -2.10E+02	-2.10E+02	-2.034E-05	1.262E-09	-9.69E-05
[16:19:38] [INFO ]  -2.20E+02	-2.20E+02	-2.096E-05	6.941E-10	-1.00E-04
[16:19:45] [INFO ]  -2.30E+02	-2.30E+02	-2.157E-05	1.080E-09	-1.03E-04
[16:19:50] [INFO ]  -2.40E+02	-2.40E+02	-2.218E-05	3.134E-10	-1.06E-04
[16:19:56] [INFO ]  -2.50E+02	-2.50E+02	-2.278E-05	3.997E-10	-1.10E-04
[16:20:02] [INFO ]  -2.60E+02	-2.60E+02	-2.337E-05	5.390E-10	-1.13E-04
[16:20:07] [INFO ]  -2.70E+02	-2.70E+02	-2.397E-05	4.040E-10	-1.16E-04
[16:20:13] [INFO ]  -2.80E+02	-2.80E+02	-2.456E-05	1.096E-09	-1.19E-04
[16:20:19] [INFO ]  -2.90E+02	-2.90E+02	-2.515E-05	9.105E-10	-1.22E-04
[16:20:24] [INFO ]  -3.00E+02	-3.00E+02	-2.573E-05	1.818E-09	-1.25E-04
[16:20:30] [INFO ]  -3.10E+02	-3.10E+02	-2.632E-05	2.821E-10	-1.28E-04
[16:20:35] [INFO ]  -3.20E+02	-3.20E+02	-2.690E-05	6.800E-10	-1.31E-04
[16:20:41] [INFO ]  -3.30E+02	-3.30E+02	-2.748E-05	1.151E-09	-1.35E-04
[16:20:47] [INFO ]  -3.40E+02	-3.40E+02	-2.807E-05	1.020E-09	-1.38E-04
[16:20:52] [INFO ]  -3.50E+02	-3.50E+02	-2.865E-05	1.253E-09	-1.41E-04
[16:20:58] [INFO ]  -3.60E+02	-3.60E+02	-2.923E-05	7.339E-10	-1.44E-04
[16:21:04] [INFO ]  -3.70E+02	-3.70E+02	-2.980E-05	5.975E-10	-1.47E-04
[16:21:10] [INFO ]  -3.80E+02	-3.80E+02	-3.039E-05	1.546E-09	-1.51E-04
[16:21:15] [INFO ]  -3.90E+02	-3.90E+02	-3.097E-05	4.293E-10	-1.54E-04
[16:21:21] [INFO ]  -4.00E+02	-4.00E+02	-3.156E-05	1.153E-09	-1.57E-04
[16:21:27] [INFO ]  -4.10E+02	-4.10E+02	-3.214E-05	2.805E-10	-1.60E-04
[16:21:32] [INFO ]  -4.20E+02	-4.20E+02	-3.272E-05	1.858E-09	-1.64E-04
[16:21:38] [INFO ]  -4.30E+02	-4.30E+02	-3.330E-05	7.932E-10	-1.67E-04
[16:21:44] [INFO ]  -4.40E+02	-4.40E+02	-3.389E-05	1.585E-09	-1.71E-04
[16:21:49] [INFO ]  -4.50E+02	-4.50E+02	-3.448E-05	9.863E-10	-1.74E-04
[16:21:55] [INFO ]  -4.60E+02	-4.60E+02	-3.507E-05	4.691E-10	-1.78E-04
[16:22:01] [INFO ]  -4.70E+02	-4.70E+02	-3.565E-05	2.625E-09	-1.81E-04
[16:22:06] [INFO ]  -4.80E+02	-4.80E+02	-3.624E-05	9.430E-10	-1.85E-04
[16:22:12] [INFO ]  -4.90E+02	-4.90E+02	-3.683E-05	7.161E-10	-1.88E-04
[16:22:18] [INFO ]  -5.00E+02	-5.00E+02	-3.742E-05	2.010E-09	-1.92E-04
[16:22:24] [INFO ]  -5.10E+02	-5.10E+02	-3.800E-05	8.804E-10	-1.96E-04
[16:22:29] [INFO ]  -5.20E+02	-5.20E+02	-3.858E-05	8.510E-10	-1.99E-04
[16:22:35] [INFO ]  -5.30E+02	-5.30E+02	-3.916E-05	1.607E-09	-2.03E-04
[16:22:41] [INFO ]  -5.40E+02	-5.40E+02	-3.974E-05	2.244E-10	-2.07E-04
[16:22:47] [INFO ]  -5.50E+02	-5.50E+02	-4.031E-05	1.375E-09	-2.11E-04
[16:22:52] [INFO ]  -5.60E+02	-5.60E+02	-4.089E-05	2.775E-10	-2.15E-04
[16:22:58] [INFO ]  -5.70E+02	-5.70E+02	-4.146E-05	2.048E-09	-2.19E-04
[16:23:04] [INFO ]  -5.80E+02	-5.80E+02	-4.204E-05	8.479E-10	-2.23E-04
[16:23:09] [INFO ]  -5.90E+02	-5.90E+02	-4.262E-05	1.632E-09	-2.27E-04
[16:23:15] [INFO ]  -6.00E+02	-6.00E+02	-4.320E-05	1.455E-09	-2.31E-04
[16:23:21] [INFO ]  -6.10E+02	-6.10E+02	-4.378E-05	6.665E-10	-2.36E-04
[16:23:27] [INFO ]  -6.20E+02	-6.20E+02	-4.436E-05	6.886E-10	-2.40E-04
[16:23:32] [INFO ]  -6.30E+02	-6.30E+02	-4.494E-05	3.016E-09	-2.45E-04
[16:23:38] [INFO ]  -6.40E+02	-6.40E+02	-4.553E-05	1.499E-09	-2.49E-04
[16:23:44] [INFO ]  -6.50E+02	-6.50E+02	-4.612E-05	6.560E-10	-2.54E-04
[16:23:49] [INFO ]  -6.60E+02	-6.60E+02	-4.671E-05	8.699E-10	-2.59E-04
[16:23:55] [INFO ]  -6.70E+02	-6.70E+02	-4.731E-05	1.373E-09	-2.64E-04
[16:24:01] [INFO ]  -6.80E+02	-6.80E+02	-4.791E-05	1.653E-09	-2.69E-04
[16:24:06] [INFO ]  -6.90E+02	-6.90E+02	-4.853E-05	1.339E-09	-2.74E-04
[16:24:12] [INFO ]  -7.00E+02	-7.00E+02	-4.914E-05	7.719E-10	-2.79E-04
[16:24:17] [INFO ]  -7.10E+02	-7.10E+02	-4.975E-05	1.315E-09	-2.84E-04
[16:24:23] [INFO ]  -7.20E+02	-7.20E+02	-5.038E-05	1.923E-09	-2.89E-04
[16:24:29] [INFO ]  -7.30E+02	-7.30E+02	-5.101E-05	9.531E-10	-2.94E-04
[16:24:34] [INFO ]  -7.40E+02	-7.40E+02	-5.165E-05	8.309E-10	-2.99E-04
[16:24:40] [INFO ]  -7.50E+02	-7.50E+02	-5.230E-05	7.704E-10	-3.04E-04
[16:24:45] [INFO ]  -7.60E+02	-7.60E+02	-5.297E-05	2.606E-09	-3.09E-04
[16:24:51] [INFO ]  -7.70E+02	-7.70E+02	-5.365E-05	2.521E-09	-3.15E-04
[16:24:57] [INFO ]  -7.80E+02	-7.80E+02	-5.433E-05	1.631E-09	-3.20E-04
[16:25:02] [INFO ]  -7.90E+02	-7.90E+02	-5.502E-05	1.444E-09	-3.25E-04
[16:25:07] [INFO ]  -8.00E+02	-8.00E+02	-5.573E-05	4.811E-10	-3.30E-04
[16:25:13] [INFO ]  -8.10E+02	-8.10E+02	-5.646E-05	3.033E-09	-3.36E-04
[16:25:19] [INFO ]  -8.20E+02	-8.20E+02	-5.721E-05	1.285E-09	-3.42E-04
[16:25:24] [INFO ]  -8.30E+02	-8.30E+02	-5.796E-05	2.113E-09	-3.47E-04
[16:25:30] [INFO ]  -8.40E+02	-8.40E+02	-5.874E-05	2.943E-09	-3.53E-04
[16:25:36] [INFO ]  -8.50E+02	-8.50E+02	-5.955E-05	8.824E-10	-3.58E-04
[16:25:41] [INFO ]  -8.60E+02	-8.60E+02	-6.035E-05	6.483E-10	-3.64E-04
[16:25:47] [INFO ]  -8.70E+02	-8.70E+02	-6.120E-05	2.756E-09	-3.70E-04
[16:25:52] [INFO ]  -8.80E+02	-8.80E+02	-6.206E-05	1.703E-09	-3.76E-04
[16:25:58] [INFO ]  -8.90E+02	-8.90E+02	-6.293E-05	2.756E-09	-3.83E-04
[16:26:04] [INFO ]  -9.00E+02	-9.00E+02	-6.384E-05	2.183E-09	-3.89E-04
[16:26:09] [INFO ]  -9.10E+02	-9.10E+02	-6.476E-05	2.501E-09	-3.96E-04
[16:26:15] [INFO ]  -9.20E+02	-9.20E+02	-6.573E-05	1.382E-09	-4.02E-04
[16:26:21] [INFO ]  -9.30E+02	-9.30E+02	-6.671E-05	2.280E-09	-4.09E-04
[16:26:26] [INFO ]  -9.40E+02	-9.40E+02	-6.771E-05	1.468E-09	-4.16E-04
[16:26:32] [INFO ]  -9.50E+02	-9.50E+02	-6.876E-05	3.466E-09	-4.23E-04
[16:26:38] [INFO ]  -9.60E+02	-9.60E+02	-6.983E-05	3.413E-09	-4.30E-04
[16:26:43] [INFO ]  -9.70E+02	-9.70E+02	-7.094E-05	2.322E-09	-4.38E-04
[16:26:49] [INFO ]  -9.80E+02	-9.80E+02	-7.208E-05	3.144E-09	-4.45E-04
[16:26:54] [INFO ]  -9.90E+02	-9.90E+02	-7.327E-05	3.467E-09	-4.53E-04
[16:27:38] [INFO ]  

[16:27:38] [INFO ]  Saving output to file logs/HPK_ProtoA_300042_HD_UR_1.4E16/00_20220322_161733/iv.dat
[16:27:38] [INFO ]  Saving output to file logs/HPK_ProtoA_300042_HD_UR_1.4E16/00_20220322_161733/iv_HPK_ProtoA_300042_HD_UR_1.4E16.png
[16:27:38] [INFO ]  Saving output to file logs/HPK_ProtoA_300042_HD_UR_1.4E16/00_20220322_161733/iv_zoom_HPK_ProtoA_300042_HD_UR_1.4E16.png
[16:27:39] [INFO ]  Saving output to file logs/HPK_ProtoA_300042_HD_UR_1.4E16/00_20220322_161733/iv_total_current_HPK_ProtoA_300042_HD_UR_1.4E16.png
[16:27:39] [INFO ]  

[16:27:39] [INFO ]  	
[16:27:39] [INFO ]  Cleaning up.
[16:27:39] [INFO ]  	
[16:27:39] [INFO ]
